Repository: Boss-chemAIst/DiMRI

File: Database/mri1.csv (part 1 of 4)
"X","paper_doi","paper_files","paper_comment","np_core","np_shell_1","np_shell_2","np_shell_3","np_hydro_size","np_zeta","syn_description","syn_method","syn_temp","syn_pH","syn_steer","syn_atm","syn_press","syn_surf","syn_doi","xrd_scherrer_size","xrd_crystallinity","xrd_fracs","xrd_files","emic_exp_type","emic_kV","emic_scan_regime","emic_interplanar_dist","emic_size","emic_x_size","emic_y_size","emic_z_size","emic_shape","emic_files","ads_method","ads_adsorbate","ads_pore_volume","ads_density","ads_pore_size","ads_surf_area","ads_files","tox_test_type","tox_cell_line","tox_gen_tox","tox_mtt_24","tox_mtt_48","tox_mtt_72","tox_lc50","tox_noec","tox_loes","tox_live_frac","tox_apopt_frac","tox_necr_frac","squid_temp","squid_h_max","squid_sat_mag","squid_coerc_f","squid_rem_mag","squid_orient","squid_h_bias","squid_files","zfc_temp_min","zfc_temp_max","zfc_h_meas","zfc_temp_block","zfc_files","htherm_method","htherm_relax","htherm_h_amplitude","htherm_amf_freq","htherm_sar","htherm_ilp","htherm_toxicity","htherm_files","magmech_mech","magmech_h_val","magmech_mag_grad","magmech_torque","magmech_wdist","magmech_mag_type","magmech_target","magmech_target_force","mri_h_val","mri_r1","mri_r2","dds_h_val","dds_mag_grad","dds_wdist","dds_mag_type","dds_vessel","dds_velocity","dds_accumulation","mep_mep_coef","mep_h_val","mep_h_opt","mep_epsilon","mep_piezo","mep_resist"
,"",,,"Mn0.43Fe2.57O4","-","-","-","19.97","-53.5","A one-pot synthetic route of MnxFe3-xO4
nanoparticles (using x = 0.43 as example) is as follows: 0.903 g (1 mmol) of iron oleate (synthesized
in a typical method) and 0.104 g (0.167 mmol) manganese oleate were dissolved in 15mL of
1-octadecene, with the addition of 0.186 mL (0.584 mmol) of oleic acid. The solution was first kept
at 120 °C for 30 min in vacuum to remove air and other impurities then refluxed at 320 °C in N2 for
2 h before cooling to room temperature. The products were separated by centrifugation, washed three
times with ethanol, and dispersed in hexane for further use. The preparation of Fe3O4 nanoparticles is
similar to the procedure without the adding of manganese oleate.","thermal decomposition",,,,,,,"",,"crystalline","inverse spinel structures of magnetite",,"TEM",,"-","0.3","18.5","18.5","18.5","18.5","spherical",,,,,,,,,"MTT","SMMC-7721","no","100",,,,,,,,,"300","50000","75.6","0","0",,,,,,,,,,,,,,,,,,,,,,,,,"7","0.5","904.4",,,,,,,,,,,,,
,"",,,"0.14Gd2O3-0.86Fe3O4","Sodium citrate","","",,,"The synthesis of GdIOP is straightforward
as following: gadolinium oleate and iron oleate complex were
prepared from reaction of sodium oleate and GdCl3 and FeCl3
with needed molar raitos. The obtained dry oleate complex
(1 mmol) was dissolved in 1-octadecene (15 mL) with addition
of oleci acid (0.16 mL) as surfactant. The reaction system was
allowed to reflux in N2 atomsphere for 2 h. After cooling to room
temperature, excess isopropanol was added to the solution.
The black products were collected by centrifugation and redispersed in hexane for further use.","",,,,,,,"",,"","Gd2O3/Fe3O4",,"HRTEM",,"",,"9","9","9","1.8","Plate",,,,,,,,,"MTT","SMMC-7721","","98",,,,,,,,,"300","50","21.9",,,,,,"5","300","0","90",,,,,,,,,,,,,,,,,,"0.5","61.5","147.2",,,,,,,,,,,,,
,"",,,"0.14Gd2O3-0.86Fe3O4","Sodium citrate","","",,,"The synthesis of GdIOP is straightforward
as following: gadolinium oleate and iron oleate complex were
prepared from reaction of sodium oleate and GdCl3 and FeCl3
with needed molar raitos. The obtained dry oleate complex
(1 mmol) was dissolved in 1-octadecene (15 mL) with addition
of oleci acid (0.16 mL) as surfactant. The reaction system was
allowed to reflux in N2 atomsphere for 2 h. After cooling to room
temperature, excess isopropanol was added to the solution.
The black products were collected by centrifugation and redispersed in hexane for further use.","",,,,,,,"",,"","Gd2O3/Fe3O4",,"HRTEM",,"",,"9","9","9","1.8","Plate",,,,,,,,,"MTT","SMMC-7721","","98",,,,,,,,,"300","50","21.9",,,,,,"5","300","0","90",,,,,,,,,,,,,,,,,,"3","20.5","145.4",,,,,,,,,,,,,
,"",,,"0.14Gd2O3-0.86Fe3O4","Sodium citrate","","",,,"The synthesis of GdIOP is straightforward
as following: gadolinium oleate and iron oleate complex were
prepared from reaction of sodium oleate and GdCl3 and FeCl3
with needed molar raitos. The obtained dry oleate complex
(1 mmol) was dissolved in 1-octadecene (15 mL) with addition
of oleci acid (0.16 mL) as surfactant. The reaction system was
allowed to reflux in N2 atomsphere for 2 h. After cooling to room
temperature, excess isopropanol was added to the solution.
The black products were collected by centrifugation and redispersed in hexane for further use.","",,,,,,,"",,"","Gd2O3/Fe3O4",,"HRTEM",,"",,"9","9","9","1.8","Plate",,,,,,,,,"MTT","SMMC-7721","","98",,,,,,,,,"300","50","21.9",,,,,,"5","300","0","90",,,,,,,,,,,,,,,,,,"7","6.8","158.8",,,,,,,,,,,,,
,"",,,"0.14Gd2O3-0.86Fe3O4","Sodium citrate","","",,,"The synthesis of GdIOP is straightforward
as following: gadolinium oleate and iron oleate complex were
prepared from reaction of sodium oleate and GdCl3 and FeCl3
with needed molar raitos. The obtained dry oleate complex
(1 mmol) was dissolved in 1-octadecene (15 mL) with addition
of oleci acid (0.16 mL) as surfactant. The reaction system was
allowed to reflux in N2 atomsphere for 2 h. After cooling to room
temperature, excess isopropanol was added to the solution.
The black products were collected by centrifugation and redispersed in hexane for further use.","",,,,,,,"",,"","Gd2O3/Fe3O4",,"HRTEM",,"",,"9","9","9","1.8","Plate",,,,,,,,,"MTT","SMMC-7721","","98",,,,,,,,,"300","50","21.9",,,,,,"5","300","0","90",,,,,,,,,,,,,,,,,,"9.4","4.3","167.6",,,,,,,,,,,,,
,"",,,"0.11Gd2O3-0.89Fe3O4","Sodium citrate","","",,,"The synthesis of GdIOP is straightforward
as following: gadolinium oleate and iron oleate complex were
prepared from reaction of sodium oleate and GdCl3 and FeCl3
with needed molar raitos. The obtained dry oleate complex
(1 mmol) was dissolved in 1-octadecene (15 mL) with addition
of oleci acid (0.16 mL) as surfactant. The reaction system was
allowed to reflux in N2 atomsphere for 2 h. After cooling to room
temperature, excess isopropanol was added to the solution.
The black products were collected by centrifugation and redispersed in hexane for further use.","",,,,,,,"",,"","Gd2O3/Fe3O4",,"HRTEM",,"",,"9","9","9","1.8","Plate",,,,,,,,,"","","",,,,,,,,,,,,,,,,,,,,,,,,,,,,,,,,,,,,,,,"0.5","46.7","122.1",,,,,,,,,,,,,
,"",,,"0.11Gd2O3-0.89Fe3O4","Sodium citrate","","",,,"The synthesis of GdIOP is straightforward
as following: gadolinium oleate and iron oleate complex were
prepared from reaction of sodium oleate and GdCl3 and FeCl3
with needed molar raitos. The obtained dry oleate complex
(1 mmol) was dissolved in 1-octadecene (15 mL) with addition
of oleci acid (0.16 mL) as surfactant. The reaction system was
allowed to reflux in N2 atomsphere for 2 h. After cooling to room
temperature, excess isopropanol was added to the solution.
The black products were collected by centrifugation and redispersed in hexane for further use.","",,,,,,,"",,"","Gd2O3/Fe3O4",,"HRTEM",,"",,"9","9","9","1.8","Plate",,,,,,,,,"","","",,,,,,,,,,,,,,,,,,,,,,,,,,,,,,,,,,,,,,,"7","3.5","125.9",,,,,,,,,,,,,
,"",,,"0.27Gd2O3-0.73Fe3O4","Sodium citrate","","",,,"The synthesis of GdIOP is straightforward
as following: gadolinium oleate and iron oleate complex were
prepared from reaction of sodium oleate and GdCl3 and FeCl3
with needed molar raitos. The obtained dry oleate complex
(1 mmol) was dissolved in 1-octadecene (15 mL) with addition
of oleci acid (0.16 mL) as surfactant. The reaction system was
allowed to reflux in N2 atomsphere for 2 h. After cooling to room
temperature, excess isopropanol was added to the solution.
The black products were collected by centrifugation and redispersed in hexane for further use.","",,,,,,,"",,"","Gd2O3/Fe3O4",,"HRTEM",,"",,"9","9","9","1.8","Plate",,,,,,,,,"","","",,,,,,,,,,,,,,,,,,,,,,,,,,,,,,,,,,,,,,,"7","7","231.3",,,,,,,,,,,,,
,"",,,"0.27Gd2O3-0.73Fe3O4","Sodium citrate","","",,,"The synthesis of GdIOP is straightforward
as following: gadolinium oleate and iron oleate complex were
prepared from reaction of sodium oleate and GdCl3 and FeCl3
with needed molar raitos. The obtained dry oleate complex
(1 mmol) was dissolved in 1-octadecene (15 mL) with addition
of oleci acid (0.16 mL) as surfactant. The reaction system was
allowed to reflux in N2 atomsphere for 2 h. After cooling to room
temperature, excess isopropanol was added to the solution.
The black products were collected by centrifugation and redispersed in hexane for further use.","",,,,,,,"",,"","Gd2O3/Fe3O4",,"HRTEM",,"",,"9","9","9","1.8","Plate",,,,,,,,,"","","",,,,,,,,,,,,,,,,,,,,,,,,,,,,,,,,,,,,,,,"0.5","66.3","215.7",,,,,,,,,,,,,
,"https://doi.org/10.1021/acsomega.8b03004",,,"Fe3O4","Citric acid","","","15","-36.1","A mixture of
FeCl3·6H2O (75 mg) and citric acid trisodium salt (80 mg)
was dissolved in water (9 mL). Subsequently, hydrazine monohydrate (1 mL) was added and the mixture was rapidly
introduced into the microwave. Samples were heated under
vigorous stirring at 240 W for 10 min at 120 °C. Once this step
was completed, nanoparticles were purified through a gel
filtration column (PD10) to eliminate unreacted species and
stored in glass vials for further characterization","",,,,,,,"",,"","",,"STEM-HAADF",,"",,"4.2","4.2","4.2","4.2","Sphere",,,,,,,,,"","","",,,,,,,,,,"300","30","82.3",,,,,,,,,,,,,,,,,,,,,,,,,,,"1.5","11.9","22.9",,,,,,,,,,,,,
,"https://doi.org/10.1021/acsomega.8b03004",,,"Cu0.02Fe0.98Fe2O4","Citric acid","","","7.7","-3.1","A mixture of
FeCl3·6H2O (75 mg) and citric acid trisodium salt (80 mg)
was dissolved in water (9 mL). Subsequently, hydrazine monohydrate (1 mL) was added and the mixture was rapidly
introduced into the microwave. Samples were heated under
vigorous stirring at 240 W for 10 min at 120 °C. Once this step
was completed, nanoparticles were purified through a gel
filtration column (PD10) to eliminate unreacted species and
stored in glass vials for further characterization","",,,,,,,"",,"","",,"STEM-HAADF",,"",,"3.2","3.2","3.2","3.2","Sphere",,,,,,,,,"","","",,,,,,,,,,"300","30","76.6",,,,,,,,,,,,,,,,,,,,,,,,,,,"1.5","13.6","32.1",,,,,,,,,,,,,
,"https://doi.org/10.1021/acsomega.8b03004",,,"Cu0.04Fe0.96Fe2O4","Citric acid","","","16.1","-33.2","A mixture of
FeCl3·6H2O (75 mg) and citric acid trisodium salt (80 mg)
was dissolved in water (9 mL). Subsequently, hydrazine monohydrate (1 mL) was added and the mixture was rapidly
introduced into the microwave. Samples were heated under
vigorous stirring at 240 W for 10 min at 120 °C. Once this step
was completed, nanoparticles were purified through a gel
filtration column (PD10) to eliminate unreacted species and
stored in glass vials for further characterization","",,,,,,,"",,"","",,"STEM-HAADF",,"",,"16.1","16.1","16.1","16.1","Sphere",,,,,,,,,"","","",,,,,,,,,,"300","30","56.2",,,,,,,,,,,,,,,,,,,,,,,,,,,"1.5","15.7","32.8",,,,,,,,,,,,,
,"https://doi.org/10.1021/acsomega.8b03004",,,"Cu0.28Fe0.72Fe2O4","Citric acid","","","16","-33.6","A mixture of
FeCl3·6H2O (75 mg) and citric acid trisodium salt (80 mg)
was dissolved in water (9 mL). Subsequently, hydrazine monohydrate (1 mL) was added and the mixture was rapidly
introduced into the microwave. Samples were heated under
vigorous stirring at 240 W for 10 min at 120 °C. Once this step
was completed, nanoparticles were purified through a gel
filtration column (PD10) to eliminate unreacted species and
stored in glass vials for further characterization","",,,,,,,"",,"","",,"STEM-HAADF",,"",,"16","16","16","16","Sphere",,,,,,,,,"","","",,,,,,,,,,"300","30","43.8",,,,,,,,,,,,,,,,,,,,,,,,,,,"1.5","8.5","20.1",,,,,,,,,,,,,
,"https://doi.org/10.1002/jmri.21194",,,"Fe3O4","DSPE","PEG-550","","12.5",,"Monocrystalline iron oxide (Fe3O4) nanoparticles (MIONs) were made using the reverse micelle method
(14,15) and had an average core diameter of 6.6 nm
(size variation of 11%), as determined by transmission EM (3)","",,,,,,,"https://doi.org/10.1007/s00775-004-0560-1",,"Mono","",,"TEM",,"",,"10.96","10.96","10.96","10.96","Sphere",,,,,,,,,"","","",,,,,,,,,,,,,,,,,,,,,,,,,,,,,,,,,,,,,,,"0.47","12.7","317",,,,,,,,,,,,,
,"https://doi.org/10.1002/jmri.21194",,,"Fe3O4","DSPE","PEG-750","","10.35",,"Monocrystalline iron oxide (Fe3O4) nanoparticles (MIONs) were made using the reverse micelle method
(14,15) and had an average core diameter of 6.6 nm
(size variation of 11%), as determined by transmission EM (3)","",,,,,,,"https://doi.org/10.1007/s00775-004-0560-1",,"Mono","",,"TEM",,"",,"13.63","13.63","13.63","13.63","Sphere",,,,,,,,,"","","",,,,,,,,,,,,,,,,,,,,,,,,,,,,,,,,,,,,,,,"0.47","12.6","360",,,,,,,,,,,,,
,"https://doi.org/10.1002/jmri.21194",,,"Fe3O4","DSPE","PEG-1000","","10.35",,"Monocrystalline iron oxide (Fe3O4) nanoparticles (MIONs) were made using the reverse micelle method
(14,15) and had an average core diameter of 6.6 nm
(size variation of 11%), as determined by transmission EM (3)","",,,,,,,"https://doi.org/10.1007/s00775-004-0560-1",,"Mono","",,"TEM",,"",,"13.63","13.63","13.63","13.63","Sphere",,,,,,,,,"","","",,,,,,,,,,,,,,,,,,,,,,,,,,,,,,,,,,,,,,,"0.47","25.2","194",,,,,,,,,,,,,
,"https://doi.org/10.1002/jmri.21194",,,"Fe3O4","DSPE","PEG-2000","","16.4",,"Monocrystalline iron oxide (Fe3O4) nanoparticles (MIONs) were made using the reverse micelle method
(14,15) and had an average core diameter of 6.6 nm
(size variation of 11%), as determined by transmission EM (3)","",,,,,,,"https://doi.org/10.1007/s00775-004-0560-1",,"Mono","",,"TEM",,"",,"14.6","14.6","14.6","14.6","Sphere",,,,,,,,,"","","",,,,,,,,,,,,,,,,,,,,,,,,,,,,,,,,,,,,,,,"0.47","24.4","147",,,,,,,,,,,,,
,"https://doi.org/10.1002/jmri.21194",,,"Fe3O4","DSPE","PEG-5000","","21.6",,"Monocrystalline iron oxide (Fe3O4) nanoparticles (MIONs) were made using the reverse micelle method
(14,15) and had an average core diameter of 6.6 nm
(size variation of 11%), as determined by transmission EM (3)","",,,,,,,"https://doi.org/10.1007/s00775-004-0560-1",,"Mono","",,"TEM",,"",,"16.2","16.2","16.2","16.2","Sphere",,,,,,,,,"","","",,,,,,,,,,,,,,,,,,,,,,,,,,,,,,,,,,,,,,,"0.47","21.5","173",,,,,,,,,,,,,
,"https://doi.org/10.1021/acsami.8b06569",,,"Eu-Fe3O4","Sodium citrate","","","78.3",,"EuIO was synthesized by a thermal
decomposition method.24 Briefly, Eu(III) acetate (0.1 mmol) was
added to benzyl ether (20 mL). The solution was heated to 100 °C
and stirred for 40 min under a nitrogen atmosphere. Fe(acac)3 (1
mmol) as iron precursors, 3 mmol of OM, 3 mmol of OA, and 5
mmol of 1,2-hexadecanediol were added to the above solution. Themixture was heated to 200 °C and maintained for 1 h. The solution
was then heated to 270 °C and reacted for 1 h. After cooling at room
temperature, ethanol (40 mL) was added to the reaction mixture and
centrifuged to obtain the resulting products, which were redispersed
in 20 mL of hexane","Polyol",,,,,,,"",,"","",,"TEM",,"",,"4.9","4.9","4.9","4.9","Sphere",,,,,,,,,"MTT","NCTC 1469","","80",,,,,,,,,"300","40","42","0","0",,,,,,,,,,,,,,,,,,,,,,,,,"1.5","17.2","89.1",,,,,,,,,,,,,
,"https://doi.org/10.1021/acsami.8b06569",,,"Eu-Fe3O4","Alendro nate","","","77.1",,"EuIO was synthesized by a thermal
decomposition method.24 Briefly, Eu(III) acetate (0.1 mmol) was
added to benzyl ether (20 mL). The solution was heated to 100 °C
and stirred for 40 min under a nitrogen atmosphere. Fe(acac)3 (1
mmol) as iron precursors, 3 mmol of OM, 3 mmol of OA, and 5
mmol of 1,2-hexadecanediol were added to the above solution. Themixture was heated to 200 °C and maintained for 1 h. The solution
was then heated to 270 °C and reacted for 1 h. After cooling at room
temperature, ethanol (40 mL) was added to the reaction mixture and
centrifuged to obtain the resulting products, which were redispersed
in 20 mL of hexane. A EuIO hexane solution (2 mL) and
tetrahydrofuran (2 mL) mixture was added to an alendronate sodium
trihydrate (50 mg) aqueous solution at pH 9, which was adjusted
using an NaOH solution as previously described.26 The reaction
solution was stirred for 2 d, and the products were collected by
applying a magnet. The collected products were redispersed in
distilled water.","Polyol",,,,,,,"",,"","",,"TEM",,"",,"4.9","4.9","4.9","4.9","Sphere",,,,,,,,,"MTT","NCTC 1469","","85",,,,,,,,,"300","40","42","0","0",,,,,,,,,,,,,,,,,,,,,,,,,"1.5","9.9","231.5",,,,,,,,,,,,,
,"https://doi.org/10.1021/acsami.8b06569",,,"Eu-Fe3O4","PMAO-PEG","","","78.3",,"EuIO was synthesized by a thermal
decomposition method.24 Briefly, Eu(III) acetate (0.1 mmol) was
added to benzyl ether (20 mL). The solution was heated to 100 °C
and stirred for 40 min under a nitrogen atmosphere. Fe(acac)3 (1
mmol) as iron precursors, 3 mmol of OM, 3 mmol of OA, and 5
mmol of 1,2-hexadecanediol were added to the above solution. Themixture was heated to 200 °C and maintained for 1 h. The solution
was then heated to 270 °C and reacted for 1 h. After cooling at room
temperature, ethanol (40 mL) was added to the reaction mixture and
centrifuged to obtain the resulting products, which were redispersed
in 20 mL of hexane. Amino-functionalized poly(ethylene glycol)methyl
ether (mPEG-NH2) and poly(maleic anhydride-alt-1-octadecene)
(PMAO) (mPEG-NH2/PMAO molar ratio = 30:1) were mixed in
chloroform, according to the previous procedure.27,28 The EuIO NPs
in chloroform (5 mL) were added dropwise to the PMAO/PEG (PP)
mixture (5 mL) and stirred overnight at room temperature. After the
reaction, distilled water (10 mL) was added to the reaction solution
and evaporated to remove the chloroform. After evaporation,
chloroform (5 mL) was added to the aqueous media, and then, the
solution was shaken. The mixture was left at room temperature for the
layer separation. After the separation, the aqueous layer was collected
and heated to 70 °C for 30 min to remove the remaining solvents. All
of the final products (EuIO-Cit, EuIO-Ale, and EuIO-PP) were
passed through a 0.1 μm filter before the experiment","Polyol",,,,,,,"",,"","",,"TEM",,"",,"4.9","4.9","4.9","4.9","Sphere",,,,,,,,,"MTT","NCTC 1469","","78",,,,,,,,,"300","40","42","0","0",,,,,,,,,,,,,,,,,,,,,,,,,"1.5","1.3","111.5",,,,,,,,,,,,,
,"https://doi.org/10.1016/j.biomaterials.2012.11.054",,,"Fe3O4","PEG","","",,,"The Fe3O4 nanocrystals of 5 nm, 11 nm, and 21 nm sizes were prepared,
respectively, through the previously reported procedure including the thermal
decomposition of Fe-oleic acid complexes at high temperature","",,,,,,,"",,"","Fe3O4",,"TEM",,"",,"5","5","5","5","Sphere",,,,,,,,,"","","",,,,,,,,,,,,,,,,,,,,,,,,,,,,,,,,,,,,,,,"3","0.8","152",,,,,,,,,,,,,
,"https://doi.org/10.1016/j.biomaterials.2012.11.054",,,"Fe3O4","PEG","","",,,"The Fe3O4 nanocrystals of 5 nm, 11 nm, and 21 nm sizes were prepared,
respectively, through the previously reported procedure including the thermal
decomposition of Fe-oleic acid complexes at high temperature","",,,,,,,"",,"","Fe3O4",,"TEM",,"",,"11","11","11","11","Sphere",,,,,,,,,"","","",,,,,,,,,,,,,,,,,,,,,,,,,,,,,,,,,,,,,,,"3","1.1","162",,,,,,,,,,,,,
,"https://doi.org/10.1016/j.biomaterials.2012.11.054",,,"Fe3O4","PEG","","",,,"The Fe3O4 nanocrystals of 5 nm, 11 nm, and 21 nm sizes were prepared,
respectively, through the previously reported procedure including the thermal
decomposition of Fe-oleic acid complexes at high temperature","",,,,,,,"",,"","Fe3O4",,"TEM",,"",,"21","21","21","21","Sphere",,,,,,,,,"","","",,,,,,,,,,,,,,,,,,,,,,,,,,,,,,,,,,,,,,,"3","1.1","252",,,,,,,,,,,,,
,"https://doi.org/10.1016/j.biomaterials.2012.11.054",,,"Fe3O4","MnO","PEG","",,,"The Fe3O4 nanocrystals of 5 nm, 11 nm, and 21 nm sizes were prepared,
respectively, through the previously reported procedure including the thermal
decomposition of Fe-oleic acid complexes at high temperature","",,,,,,,"",,"","Fe3O4",,"TEM",,"",,"24","24","11","11","Dumbbell",,,,,,,,,"","","",,,,,,,,,,"300",,"51.5",,,,,,,,,,,,,,,,,,,,,,,,,,,"3","1.4","78.9",,,,,,,,,,,,,
,"https://doi.org/10.1021/acsnano.7b02675",,,"Fe3O4","Gd2O3","PEG","Folic Acid",,,". Iron acetylacetonate (0.4 g) was added into
the mixed solution of ethylene glycol (15 mL) and diethylene glycol
(30 mL) under magnetic stirring at 80 °C for 30 min. Subsequently,
PEI (1.0 g) was added into the resulting solution at 80 °C and kept for
30 min. Afterward, triethanolamine (3 mL) was added into mixture
solution for 30 min. After that, the transparent solution was transferred
into the Teflon-lined stainless steel autoclaves and kept at 200 °C for
24 h. The black product (Fe3O4) was collected and washed with
distilled water and alcohol at least three times. . Fe3O4 particles (50 mg) were dispersed in
ethanol (10 mL) containing PEI (1 g) and stirred at room temperature
for 12 h. The product (Fe3O4@PEI) was collected for further use.
Gd(acac)3 (0.5 g) was added into diethylene glycol (50 mL) and
stirred at 80 °C for 30 min. Then, Fe3O4@PEI was dispersed into the
solution with stirring for 30 min. Next, triethanolamine (3 mL) was
added into the resulting solution at 80 °C for 30 min. After that, the
mixture solution was transferred into the Teflon-lined stainless steel
autoclaves and kept at 200 °C for 3 days. The obtained product
(YFGN) was collected and washed with water and alcohol at least
three times. YFGN (32 mg) was dispersed
into CDDP solution (6 mL, 2 mg/mL) and shaken at room
temperature for 24 h, so that CDDP could be loaded into YFGN. After
centrifuging at 11,000 rpm for 8 min, the residual CDDP in the
supernatant was determined using ICP-OES. The drug capacity of
YFGN-CDDP could be calculated according to our previously
reported method.32 After that, NH2-PEG-COOH (MW = 1000) was
grafted onto YFGN-CDDP via the following methods: NH2-PEGCOOH (5 mg) was reacted with NHS (5 mg) and EDC (5 mg) in
DMSO for 5 h at room temperature. Then, YFGN-CDDP (10 mg)
was added into the mixture solution and stirred overnight, and the
obtained particles (PYFGN-CDDP) were collected through centrifugation at 11,000 rpm/min.
Afterward, FA was conjugated onto the surface of PYFGN-CDDP
(5 mg) via the following methods: (1) FA (0.5 mg) was activated via
adding EDC (1 mg) and NHS (1 mg) into the DMSO solution (5
mL) at room temperature for 4 h; (2) PYFGN-CDDP was dispersed
into the mixture solution and stirred for 8 h at the same temperature.
The obtained product (FA-PYFGN-CDDP) was collected and washed
for subsequent experiments","",,,,,,,"",,"","Fe3O4/Gd2O3",,"STEM",,"",,"102","102","102","102","Sphere",,,,,,,,,"MTT","HeLa","",,"90",,,,,,,,"300","60","20.9",,,,,,,,,,,,,,,,,,,,,,,,,,,"9.4","7.91","386.5",,,,,,,,,,,,,
,"https://doi.org/10.1021/acs.nanolett.0c04574",,,"Zn0.1Fe2O4","DHCA","","",,,"The 3.8 nm ultrasmall ZnxF nanoparticles were first prepared based on the previously
reported dynamic simultaneous thermal decomposition (DSTD) method.1
 In a typical
synthesis of Zn0.4F nanoparticles, iron-eruciate complex (2.14 g), zinc hydroxide
carbonate (0.09 g), oleyl alcohol (3.22 g), and benzyl ether (10 g) were mixed in a 50
ml three-necked, round-bottomed flask. The mixed solution was heated to 260 °C and
it was maintained for another 30 min in the presence of an argon atmosphere. The heat
source was then removed, and the reaction mixture was cooled down quickly to room
temperature. Upon the addition of ethanol, a black precipitate was isolated by
centrifugation","",,,,,,,"https://doi.org/10.1021/acsnano.6b07684",,"","ZnFe2O4",,"TEM",,"",,"3.7","3.7","3.7","3.7","Sphere",,,,,,,,,"","","",,,,,,,,,,"300","30","33",,,,,,,,,,,,,,,,,,,,,,,,,,,"3","3.85","34.18",,,,,,,,,,,,,
,"https://doi.org/10.1021/acs.nanolett.0c04574",,,"Zn0.2Fe2O4","DHCA","","","16.11",,"The 3.8 nm ultrasmall ZnxF nanoparticles were first prepared based on the previously
reported dynamic simultaneous thermal decomposition (DSTD) method.1
 In a typical
synthesis of Zn0.4F nanoparticles, iron-eruciate complex (2.14 g), zinc hydroxide
carbonate (0.09 g), oleyl alcohol (3.22 g), and benzyl ether (10 g) were mixed in a 50
ml three-necked, round-bottomed flask. The mixed solution was heated to 260 °C and
it was maintained for another 30 min in the presence of an argon atmosphere. The heat
source was then removed, and the reaction mixture was cooled down quickly to room
temperature. Upon the addition of ethanol, a black precipitate was isolated by
centrifugation","",,,,,,,"https://doi.org/10.1021/acsnano.6b07684",,"","ZnFe2O4",,"TEM",,"",,"4.1","4.1","4.1","4.1","Sphere",,,,,,,,,"","","",,,,,,,,,,"300","30","37.77",,,,,,,,,,,,,,,,,,,,,,,,,,,"3","4.28","51.55",,,,,,,,,,,,,
,"https://doi.org/10.1021/acs.nanolett.0c04574",,,"Zn0.3Fe2O4","DHCA","","","13.46",,"The 3.8 nm ultrasmall ZnxF nanoparticles were first prepared based on the previously
reported dynamic simultaneous thermal decomposition (DSTD) method.1
 In a typical
synthesis of Zn0.4F nanoparticles, iron-eruciate complex (2.14 g), zinc hydroxide
carbonate (0.09 g), oleyl alcohol (3.22 g), and benzyl ether (10 g) were mixed in a 50
ml three-necked, round-bottomed flask. The mixed solution was heated to 260 °C and
it was maintained for another 30 min in the presence of an argon atmosphere. The heat
source was then removed, and the reaction mixture was cooled down quickly to room
temperature. Upon the addition of ethanol, a black precipitate was isolated by
centrifugation","",,,,,,,"https://doi.org/10.1021/acsnano.6b07684",,"","ZnFe2O4",,"TEM",,"",,"3.8","3.8","3.8","3.8","Sphere",,,,,,,,,"","","",,,,,,,,,,"300","30","44.29",,,,,,,,,,,,,,,,,,,,,,,,,,,"3","10.05","69.3",,,,,,,,,,,,,
,"https://doi.org/10.1021/acs.nanolett.0c04574",,,"Zn0.4Fe2O4","DHCA","","","13.03",,"The 3.8 nm ultrasmall ZnxF nanoparticles were first prepared based on the previously
reported dynamic simultaneous thermal decomposition (DSTD) method.1
 In a typical
synthesis of Zn0.4F nanoparticles, iron-eruciate complex (2.14 g), zinc hydroxide
carbonate (0.09 g), oleyl alcohol (3.22 g), and benzyl ether (10 g) were mixed in a 50
ml three-necked, round-bottomed flask. The mixed solution was heated to 260 °C and
it was maintained for another 30 min in the presence of an argon atmosphere. The heat
source was then removed, and the reaction mixture was cooled down quickly to room
temperature. Upon the addition of ethanol, a black precipitate was isolated by
centrifugation","",,,,,,,"https://doi.org/10.1021/acsnano.6b07684",,"","ZnFe2O4",,"TEM",,"",,"4.1","4.1","4.1","4.1","Sphere",,,,,,,,,"","","",,,,,,,,,,"300","30","51.13",,,,,,,,,,,,,,,,,,,,,,,,,,,"3","13.77","77.32",,,,,,,,,,,,,
,"https://doi.org/10.1021/acs.nanolett.0c04574",,,"Zn0.5Fe2O4","DHCA","","","17.19",,"The 3.8 nm ultrasmall ZnxF nanoparticles were first prepared based on the previously
reported dynamic simultaneous thermal decomposition (DSTD) method.1
 In a typical
synthesis of Zn0.4F nanoparticles, iron-eruciate complex (2.14 g), zinc hydroxide
carbonate (0.09 g), oleyl alcohol (3.22 g), and benzyl ether (10 g) were mixed in a 50
ml three-necked, round-bottomed flask. The mixed solution was heated to 260 °C and
it was maintained for another 30 min in the presence of an argon atmosphere. The heat
source was then removed, and the reaction mixture was cooled down quickly to room
temperature. Upon the addition of ethanol, a black precipitate was isolated by
centrifugation","",,,,,,,"https://doi.org/10.1021/acsnano.6b07684",,"","ZnFe2O4",,"TEM",,"",,"3.5","3.5","3.5","3.5","Sphere",,,,,,,,,"","","",,,,,,,,,,"300","30","50.43",,,,,,,,,,,,,,,,,,,,,,,,,,,"3","11.49","77.26",,,,,,,,,,,,,
,"https://doi.org/10.1021/acs.nanolett.0c04574",,,"Zn0.6Fe2O4","DHCA","","","16.74",,"The 3.8 nm ultrasmall ZnxF nanoparticles were first prepared based on the previously
reported dynamic simultaneous thermal decomposition (DSTD) method.1
 In a typical
synthesis of Zn0.4F nanoparticles, iron-eruciate complex (2.14 g), zinc hydroxide
carbonate (0.09 g), oleyl alcohol (3.22 g), and benzyl ether (10 g) were mixed in a 50
ml three-necked, round-bottomed flask. The mixed solution was heated to 260 °C and
it was maintained for another 30 min in the presence of an argon atmosphere. The heat
source was then removed, and the reaction mixture was cooled down quickly to room
temperature. Upon the addition of ethanol, a black precipitate was isolated by
centrifugation","",,,,,,,"https://doi.org/10.1021/acsnano.6b07684",,"","ZnFe2O4",,"TEM",,"",,"3.4","3.4","3.4","3.4","Sphere",,,,,,,,,"","","",,,,,,,,,,"300","30","48.62",,,,,,,,,,,,,,,,,,,,,,,,,,,"3","10.24","72.37",,,,,,,,,,,,,
,"https://doi.org/10.1021/acs.nanolett.0c04574",,,"Zn0.7Fe2O4","DHCA","","","14.58",,"The 3.8 nm ultrasmall ZnxF nanoparticles were first prepared based on the previously
reported dynamic simultaneous thermal decomposition (DSTD) method.1
 In a typical
synthesis of Zn0.4F nanoparticles, iron-eruciate complex (2.14 g), zinc hydroxide
carbonate (0.09 g), oleyl alcohol (3.22 g), and benzyl ether (10 g) were mixed in a 50
ml three-necked, round-bottomed flask. The mixed solution was heated to 260 °C and
it was maintained for another 30 min in the presence of an argon atmosphere. The heat
source was then removed, and the reaction mixture was cooled down quickly to room
temperature. Upon the addition of ethanol, a black precipitate was isolated by
centrifugation","",,,,,,,"https://doi.org/10.1021/acsnano.6b07684",,"","ZnFe2O4",,"TEM",,"",,"3.9","3.9","3.9","3.9","Sphere",,,,,,,,,"","","",,,,,,,,,,"300","30","39.8",,,,,,,,,,,,,,,,,,,,,,,,,,,"3","7.18","55.74",,,,,,,,,,,,,
,"https://doi.org/10.1021/acs.nanolett.0c04574",,,"Zn0.8Fe2O4","DHCA","","","15.47",,"The 3.8 nm ultrasmall ZnxF nanoparticles were first prepared based on the previously
reported dynamic simultaneous thermal decomposition (DSTD) method.1
 In a typical
synthesis of Zn0.4F nanoparticles, iron-eruciate complex (2.14 g), zinc hydroxide
carbonate (0.09 g), oleyl alcohol (3.22 g), and benzyl ether (10 g) were mixed in a 50
ml three-necked, round-bottomed flask. The mixed solution was heated to 260 °C and
it was maintained for another 30 min in the presence of an argon atmosphere. The heat
source was then removed, and the reaction mixture was cooled down quickly to room
temperature. Upon the addition of ethanol, a black precipitate was isolated by
centrifugation","",,,,,,,"https://doi.org/10.1021/acsnano.6b07684",,"","ZnFe2O4",,"TEM",,"",,"3.7","3.7","3.7","3.7","Sphere",,,,,,,,,"","","",,,,,,,,,,"300","30","30.8",,,,,,,,,,,,,,,,,,,,,,,,,,,"3","3.18","33.92",,,,,,,,,,,,,
,"https://doi.org/10.1021/acs.nanolett.0c04574",,,"Zn0.9Fe2O4","DHCA","","","14.84",,"The 3.8 nm ultrasmall ZnxF nanoparticles were first prepared based on the previously
reported dynamic simultaneous thermal decomposition (DSTD) method.1
 In a typical
synthesis of Zn0.4F nanoparticles, iron-eruciate complex (2.14 g), zinc hydroxide
carbonate (0.09 g), oleyl alcohol (3.22 g), and benzyl ether (10 g) were mixed in a 50
ml three-necked, round-bottomed flask. The mixed solution was heated to 260 °C and
it was maintained for another 30 min in the presence of an argon atmosphere. The heat
source was then removed, and the reaction mixture was cooled down quickly to room
temperature. Upon the addition of ethanol, a black precipitate was isolated by
centrifugation","",,,,,,,"https://doi.org/10.1021/acsnano.6b07684",,"","ZnFe2O4",,"TEM",,"",,"3.6","3.6","3.6","3.6","Sphere",,,,,,,,,"","","",,,,,,,,,,"300","30","11.2",,,,,,,,,,,,,,,,,,,,,,,,,,,"3","1.3","18.33",,,,,,,,,,,,,
,"https://doi.org/10.1021/acs.nanolett.0c04574",,,"y-Fe2O3","Fe3O4","","",,,"","",,,,,,,"",,"","y-Fe2O3/Fe3O4",,"TEM",,"",,"3.7","3.7","3.7","3.7","Sphere",,,,,,,,,"","","",,,,,,,,,,"300","30","21",,,,,,,,,,,,,,,,,,,,,,,,,,,"3","3.29","22.6",,,,,,,,,,,,,
,"https://doi.org/10.1021/acs.nanolett.0c04574",,,"y-Fe2O3","Mn0.26Fe0.74Fe2O4","","",,,"","",,,,,,,"",,"","y-Fe2O3/MnFe2O4",,"TEM",,"",,"3.7","3.7","3.7","3.7","Sphere",,,,,,,,,"","","",,,,,,,,,,"300","30","19",,,,,,,,,,,,,,,,,,,,,,,,,,,"3","3.5","22.6",,,,,,,,,,,,,
,"https://doi.org/10.1021/acs.nanolett.0c04574",,,"y-Fe2O3","Mn0.28Fe0.72Fe2O4","","",,,"","",,,,,,,"",,"","y-Fe2O3/MnFe2O4",,"TEM",,"",,"3.5","3.5","3.5","3.5","Sphere",,,,,,,,,"","","",,,,,,,,,,"300","30","18",,,,,,,,,,,,,,,,,,,,,,,,,,,"3","4.2","24.5",,,,,,,,,,,,,
,"https://doi.org/10.1021/acs.nanolett.0c04574",,,"y-Fe2O3","Mn0.31Fe0.69Fe2O4","","",,,"","",,,,,,,"",,"","y-Fe2O3/MnFe2O4",,"TEM",,"",,"3.5","3.5","3.5","3.5","Sphere",,,,,,,,,"","","",,,,,,,,,,"300","30","22",,,,,,,,,,,,,,,,,,,,,,,,,,,"3","4.8","23.6",,,,,,,,,,,,,
,"https://doi.org/10.1021/acs.nanolett.0c04574",,,"y-Fe2O3","Mn0.35Fe0.65Fe2O4","","",,,"","",,,,,,,"",,"","y-Fe2O3/MnFe2O4",,"TEM",,"",,"3.9","3.9","3.9","3.9","Sphere",,,,,,,,,"","","",,,,,,,,,,"300","30","20",,,,,,,,,,,,,,,,,,,,,,,,,,,"3","5.9","24.7",,,,,,,,,,,,,
,"https://doi.org/10.1021/acs.nanolett.0c04574",,,"y-Fe2O3","Mn0.42Fe0.58Fe2O4","","",,,"","",,,,,,,"",,"","y-Fe2O3/MnFe2O4",,"TEM",,"",,"3.7","3.7","3.7","3.7","Sphere",,,,,,,,,"","","",,,,,,,,,,"300","30","24",,,,,,,,,,,,,,,,,,,,,,,,,,,"3","9.2","24.7",,,,,,,,,,,,,
,"https://doi.org/10.1021/acs.nanolett.0c04574",,,"y-Fe2O3","Mn0.43Fe0.57Fe2O4","","",,,"","",,,,,,,"",,"","y-Fe2O3/MnFe2O4",,"TEM",,"",,"3.7","3.7","3.7","3.7","Sphere",,,,,,,,,"","","",,,,,,,,,,"300","30","21",,,,,,,,,,,,,,,,,,,,,,,,,,,"3","9","24.5",,,,,,,,,,,,,
,"https://doi.org/10.1021/acs.nanolett.0c04574",,,"Zn0.2Fe0.8Fe2O4","Zn0.2Mn0.05Fe0.75Fe2O4","AMD3100","",,,"The 3.8 nm ultrasmall ZnxF nanoparticles were first prepared based on the previously
reported dynamic simultaneous thermal decomposition (DSTD) method.1
 In a typical
synthesis of Zn0.4F nanoparticles, iron-eruciate complex (2.14 g), zinc hydroxide
carbonate (0.09 g), oleyl alcohol (3.22 g), and benzyl ether (10 g) were mixed in a 50
ml three-necked, round-bottomed flask. The mixed solution was heated to 260 °C and
it was maintained for another 30 min in the presence of an argon atmosphere. The heat
source was then removed, and the reaction mixture was cooled down quickly to room
temperature. Upon the addition of ethanol, a black precipitate was isolated by
centrifugation. The obtained Zn0.4F nanoparticles were then dissolved in hexane for
further use. To adjust the Zn doping level (x) in the sample, various amounts of ironeruciate complex and zinc hydroxide carbonate were used. A summary of the detailed
reaction parameters is shown in Table S1. The cation exchange reaction was then
carried out for the obtained ZnxF@ZnxMnyF nanoparticles. In a typical setup, 1 mL of
Zn0.4F nanoparticles (500 mM) and 1 mL of MnCl2·4H2O (10-35 mM) were dispersed
in 5 ml of tetrahydrofuran (THF). The mixture was heated to 60 °C, and it was
maintained for 30 min under magnetic stirring. After cooling down to room temperature,
the mixture was purified via centrifugation","",,,,,,,"https://doi.org/10.1021/acsnano.6b07684",,"","ZnFe2O4/MnFe2O4",,"TEM",,"",,"3.8","3.8","3.8","3.8","Sphere",,,,,,,,,"","","",,,,,,,,,,,,,,,,,,,,,,,,,,,,,,,,,,,,,,,"3","4.79","55.92",,,,,,,,,,,,,
,"https://doi.org/10.1021/acs.nanolett.0c04574",,,"Zn0.2Fe0.8Fe2O4","Zn0.2Mn0.08Fe0.72Fe2O4","AMD3100","",,,"The 3.8 nm ultrasmall ZnxF nanoparticles were first prepared based on the previously
reported dynamic simultaneous thermal decomposition (DSTD) method.1
 In a typical
synthesis of Zn0.4F nanoparticles, iron-eruciate complex (2.14 g), zinc hydroxide
carbonate (0.09 g), oleyl alcohol (3.22 g), and benzyl ether (10 g) were mixed in a 50
ml three-necked, round-bottomed flask. The mixed solution was heated to 260 °C and
it was maintained for another 30 min in the presence of an argon atmosphere. The heat
source was then removed, and the reaction mixture was cooled down quickly to room
temperature. Upon the addition of ethanol, a black precipitate was isolated by
centrifugation. The obtained Zn0.4F nanoparticles were then dissolved in hexane for
further use. To adjust the Zn doping level (x) in the sample, various amounts of ironeruciate complex and zinc hydroxide carbonate were used. A summary of the detailed
reaction parameters is shown in Table S1. The cation exchange reaction was then
carried out for the obtained ZnxF@ZnxMnyF nanoparticles. In a typical setup, 1 mL of
Zn0.4F nanoparticles (500 mM) and 1 mL of MnCl2·4H2O (10-35 mM) were dispersed
in 5 ml of tetrahydrofuran (THF). The mixture was heated to 60 °C, and it was
maintained for 30 min under magnetic stirring. After cooling down to room temperature,
the mixture was purified via centrifugation","",,,,,,,"https://doi.org/10.1021/acsnano.6b07684",,"","ZnFe2O4/MnFe2O4",,"TEM",,"",,"3.8","3.8","3.8","3.8","Sphere",,,,,,,,,"","","",,,,,,,,,,,,,,,,,,,,,,,,,,,,,,,,,,,,,,,"3","5.01","47.05",,,,,,,,,,,,,
,"https://doi.org/10.1021/acs.nanolett.0c04574",,,"Zn0.2Fe0.8Fe2O4","Zn0.2Mn0.1Fe0.7Fe2O4","AMD3100","",,,"The 3.8 nm ultrasmall ZnxF nanoparticles were first prepared based on the previously
reported dynamic simultaneous thermal decomposition (DSTD) method.1
 In a typical
synthesis of Zn0.4F nanoparticles, iron-eruciate complex (2.14 g), zinc hydroxide
carbonate (0.09 g), oleyl alcohol (3.22 g), and benzyl ether (10 g) were mixed in a 50
ml three-necked, round-bottomed flask. The mixed solution was heated to 260 °C and
it was maintained for another 30 min in the presence of an argon atmosphere. The heat
source was then removed, and the reaction mixture was cooled down quickly to room
temperature. Upon the addition of ethanol, a black precipitate was isolated by
centrifugation. The obtained Zn0.4F nanoparticles were then dissolved in hexane for
further use. To adjust the Zn doping level (x) in the sample, various amounts of ironeruciate complex and zinc hydroxide carbonate were used. A summary of the detailed
reaction parameters is shown in Table S1. The cation exchange reaction was then
carried out for the obtained ZnxF@ZnxMnyF nanoparticles. In a typical setup, 1 mL of
Zn0.4F nanoparticles (500 mM) and 1 mL of MnCl2·4H2O (10-35 mM) were dispersed
in 5 ml of tetrahydrofuran (THF). The mixture was heated to 60 °C, and it was
maintained for 30 min under magnetic stirring. After cooling down to room temperature,
the mixture was purified via centrifugation","",,,,,,,"https://doi.org/10.1021/acsnano.6b07684",,"","ZnFe2O4/MnFe2O4",,"TEM",,"",,"3.8","3.8","3.8","3.8","Sphere",,,,,,,,,"","","",,,,,,,,,,,,,,,,,,,,,,,,,,,,,,,,,,,,,,,"3","5.59","53.29",,,,,,,,,,,,,
,"https://doi.org/10.1021/acs.nanolett.0c04574",,,"Zn0.2Fe0.8Fe2O4","Zn0.2Mn0.2Fe0.6Fe2O4","AMD3100","",,,"The 3.8 nm ultrasmall ZnxF nanoparticles were first prepared based on the previously
reported dynamic simultaneous thermal decomposition (DSTD) method.1
 In a typical
synthesis of Zn0.4F nanoparticles, iron-eruciate complex (2.14 g), zinc hydroxide
carbonate (0.09 g), oleyl alcohol (3.22 g), and benzyl ether (10 g) were mixed in a 50
ml three-necked, round-bottomed flask. The mixed solution was heated to 260 °C and
it was maintained for another 30 min in the presence of an argon atmosphere. The heat
source was then removed, and the reaction mixture was cooled down quickly to room
temperature. Upon the addition of ethanol, a black precipitate was isolated by
centrifugation. The obtained Zn0.4F nanoparticles were then dissolved in hexane for
further use. To adjust the Zn doping level (x) in the sample, various amounts of ironeruciate complex and zinc hydroxide carbonate were used. A summary of the detailed
reaction parameters is shown in Table S1. The cation exchange reaction was then
carried out for the obtained ZnxF@ZnxMnyF nanoparticles. In a typical setup, 1 mL of
Zn0.4F nanoparticles (500 mM) and 1 mL of MnCl2·4H2O (10-35 mM) were dispersed
in 5 ml of tetrahydrofuran (THF). The mixture was heated to 60 °C, and it was
maintained for 30 min under magnetic stirring. After cooling down to room temperature,
