Repository: Boss-chemAIst/DiMRI

File: Database/mri2.csv (part 1 of 9)
"X","paper_doi","paper_files","paper_comment","np_core","np_shell_1","np_shell_2","np_shell_3","np_hydro_size","np_zeta","syn_description","syn_method","syn_temp","syn_pH","syn_steer","syn_atm","syn_press","syn_surf","syn_doi","xrd_scherrer_size","xrd_crystallinity","xrd_fracs","xrd_files","emic_exp_type","emic_kV","emic_scan_regime","emic_interplanar_dist","emic_size","emic_x_size","emic_y_size","emic_z_size","emic_shape","emic_files","ads_method","ads_adsorbate","ads_pore_volume","ads_density","ads_pore_size","ads_surf_area","ads_files","tox_test_type","tox_cell_line","tox_gen_tox","tox_mtt_24","tox_mtt_48","tox_mtt_72","tox_lc50","tox_noec","tox_loes","tox_live_frac","tox_apopt_frac","tox_necr_frac","squid_temp","squid_h_max","squid_sat_mag","squid_coerc_f","squid_rem_mag","squid_orient","squid_h_bias","squid_files","zfc_temp_min","zfc_temp_max","zfc_h_meas","zfc_temp_block","zfc_files","htherm_method","htherm_relax","htherm_h_amplitude","htherm_amf_freq","htherm_sar","htherm_ilp","htherm_toxicity","htherm_files","magmech_mech","magmech_h_val","magmech_mag_grad","magmech_torque","magmech_wdist","magmech_mag_type","magmech_target","magmech_target_force","mri_h_val","mri_r1","mri_r2","dds_h_val","dds_mag_grad","dds_wdist","dds_mag_type","dds_vessel","dds_velocity","dds_accumulation","mep_mep_coef","mep_h_val","mep_h_opt","mep_epsilon","mep_piezo","mep_resist"
,"",,,"Mn0.43Fe2.57O4","-","-","-","19.97","-53.5","A one-pot synthetic route of MnxFe3-xO4
nanoparticles (using x = 0.43 as example) is as follows: 0.903 g (1 mmol) of iron oleate (synthesized
in a typical method) and 0.104 g (0.167 mmol) manganese oleate were dissolved in 15mL of
1-octadecene, with the addition of 0.186 mL (0.584 mmol) of oleic acid. The solution was first kept
at 120 °C for 30 min in vacuum to remove air and other impurities then refluxed at 320 °C in N2 for
2 h before cooling to room temperature. The products were separated by centrifugation, washed three
times with ethanol, and dispersed in hexane for further use. The preparation of Fe3O4 nanoparticles is
similar to the procedure without the adding of manganese oleate.","thermal decomposition",,,,"",,"","",,"crystalline","inverse spinel structures of magnetite",,"TEM",,"-","0.3","18.5","18.5","18.5","18.5","spherical","","","",,,,,,"MTT","SMMC-7721","no","100",,,,,,,,,"300","50000","75.6","0","0",,,,,,,,,"",,,,,,,,,,,,,,,,"7","0.5","904.4",,,,,,,,,,,,,
,"3545",,,"","","","",,,"","",,,,"",,"","","1","","",,"",,"",,,,,,"","","","",,,,,,"","","",,,,,,,,,,,,,,,,,,,,,,,"",,,,,,,,,,,,,,,,,,,,,,,,,,,,,,,
,"3545",,,"","","","",,,"","",,,,"",,"","","1","","",,"",,"",,,,,,"","","","",,,,,,"","","",,,,,,,,,,,,,,,,,,,,,,,"",,,,,,,,,,,,,,,,,,,,,,,,,,,,,,,
,"https://doi.org/10.1016/j.bioactmat.2021.09.028",,,"Fe3O4","","","","548","24"," In the first step, 0.002 mol FeCl2·4H2O and 0.004 mol
FeCl3·6H2O were dissolved in 5 ml HCl to form a yellow transparent
solution. While magnetic stirring, 50 ml ammonia solution (0.4 M) was
added dropwise (0.75 ml per minute) which ended to the formation of a
black colloid. After 5 min of magnetic stirring, the colloid was collected
and washed","Hydrothermal","298",,,"Air","1.01325","","https://doi.org/10.1016/j.eurpolymj.2019.08.024",,"","Powder",,"TEM","120","",,"9.4","9.4","9.4","9.4","spherical","","","",,,,,,"","","",,,,,,,,,,"298",,"56",,"7.8",,,,,,,,,"",,,,,,,,,,,,,,,,,"2.84","46.51",,,,,,,,,,,,,
,"https://doi.org/10.1016/j.bioactmat.2021.09.028",,,"Fe3O4","Oleic acid","","","204","1","In the first step, 0.002 mol FeCl2·4H2O and 0.004 mol
FeCl3·6H2O were dissolved in 5 ml HCl to form a yellow transparent
solution. While magnetic stirring, 50 ml ammonia solution (0.4 M) was
added dropwise (0.75 ml per minute) which ended to the formation of a
black colloid. After 5 min of magnetic stirring, the colloid was collected
and washed. Coating of nanoparticles
was applied using 14.5 ml oleic acid (Sigma) per gram of particles,
polymer/particle ratio of 12.5, and F127/F68 (Sigma) ratio of 1.5. These
particles were recognized as nanocarriers","Hydrothermal","298",,,"air","1.035","","https://doi.org/10.1016/j.eurpolymj.2019.08.024",,"","powder",,"TEM","120","",,"21.8","21.8","21.8","21.8","spherical","","","",,,,,,"","","",,,,,,,,,,"298",,"30",,"5",,,,,,,,,"",,,,,,,,,,,,,,,,,"3.23","150.1",,,,,,,,,,,,,
,"https://doi.org/10.1016/j.bioactmat.2021.09.028",,,"Fe3O4","Oleic acid","Pluronic","Curcumin","887","5","In the first step, 0.002 mol FeCl2·4H2O and 0.004 mol
FeCl3·6H2O were dissolved in 5 ml HCl to form a yellow transparent
solution. While magnetic stirring, 50 ml ammonia solution (0.4 M) was
added dropwise (0.75 ml per minute) which ended to the formation of a
black colloid. After 5 min of magnetic stirring, the colloid was collected
and washed. Coating of nanoparticles
was applied using 14.5 ml oleic acid (Sigma) per gram of particles,
polymer/particle ratio of 12.5, and F127/F68 (Sigma) ratio of 1.5. These
particles were recognized as nanocarriers (NCs). Loading of curcumin
(Sigma) was applied similar to the previously used method [21]. In this
process, curcumin was dissolved in acetone (10 mg/ml), and the solu-
tion was added dropwise to the deionized water dispersed NCs
(200μl/10 mg) while the particles had a concentration of 10 mg/3 ml
water. To enhance the loading efficiency, the colloid was stirred at 0 ◦C
for 2 h, and it was kept overnight at room temperature. Low temperature
increases the hydrophilicity, expands the molecules of pluronic, and
simplifies the diffusion and absorption of curcumin in the hydrophobic
parts of the NCs.","Hydrothermal","298",,,"Air","1.035","","https://doi.org/10.1016/j.eurpolymj.2019.08.024",,"","",,"TEM","120","",,"18.98","18.98","18.98","18.98","Spherical","","","",,,,,,"","","",,,,,,,,,,"298",,"30",,"4",,,,,,,,,"",,,,,,,,,,,,,,,,,"6.12","65.93",,,,,,,,,,,,,
,"https://doi.org/10.1016/j.ceramint.2021.12.209",,,"Hematite/alumina","","","",,,"Porous hematite/alumina nanocomposite was prepared by the sol-
gel combustion synthesis method. For the synthesis we used: glass
beaker of 500 ml capacity, aluminium nitrate (Al(NO3)3⋅9H2O, Aldrich
98%), deionized water, urea (CO(NH2)2, Aldrich 98%), and iron nitrate
(Fe(NO3)3⋅9H2O, Aldrich 98%). The starting solution is prepared by
mixing aluminium nitrate (Al(NO3)3⋅9H2O, Aldrich), deionized water, 10006urea (CO(NH2)2, Aldrich) as fuel, and iron nitrate (Fe(NO3)3⋅9H2O,
Aldrich). A proportion of aluminium and iron nitrates produce 45 wt%
of iron oxide in the final sample. A molar ratio urea/nitrate was 0.9. The
prepared solution was heated in the glass beaker using a hot plate (T ~
200 ◦C) for 4 h. During heating the solution became a viscous gel, which
self-combusted. The prepared brown-red ash was washed four times
with absolute ethanol and two times with deionized water. The final
heating of the sample was done at 300 ◦C for 6 h.","","300",,,"Air","1.035","","","37.3","","powder",,"TEM",,"",,"100","100","100","100","spherical","","Gas adsorption-desorption","N2",,"0.135","6.8","79.3",,"","","",,,,,,,,,,"300",,"2.71","293","0.98",,,,"35","350","100","305",,"",,,,,,,,,,,,,,,,"7","0.44",,,,,,,,,,,,,,
,"https://doi.org/10.1016/j.ceramint.2021.12.209",,,"Hematite/alumina","","","",,,"Porous hematite/alumina nanocomposite was prepared by the sol-","","300",,,"Air","1.035","","","37.3","","Powder",,"TEM",,"",,"100","100","100","100","Spherical","","Gas adsorption-desorption","N2",,"0.135","6.8","79.3",,"","","",,,,,,,,,,"5",,"9.25","1150","0.85",,,,"45","350","10","305",,"",,,,,,,,,,,,,,,,"15.2",,"1.08",,,,,,,,,,,,,
,"https://doi.org/10.1016/j.jmmm.2012.10.049",,,"Fe","Fe3O4, y-Fe2O3","PEO–b– PyMPS","",,,"iron pentacarbonyl
was decomposed at high temperature in an air free environment
in 1-octadecene, oleylamine (OAm) and oleic acid (OA), under
vigorous stirring. The schematic of reaction route is shown in
Fig. 1. This synthesis technique produced core/shell structured iron/iron-oxide nanoparticles. The dark nanoparticle solution was
precipitated by the addition of absolute ethanol and separated by
a strong laboratory magnet and dispersed in hexane. Particle size
can be controlled by varying the different reaction parameters;
details have been published elsewhere","Decomposition",,,,"Air","1","1-octadecene, oleylamine (OAm) and oleic acid (OA)","https://doi.org/10.1063/1.3368720",,"","",,"TEM",,"",,"8.9","8.9","8.9","8.9","sphere","","","",,,,,,"","","",,,,,,,,,,"300",,"42","0","0",,,,"4","300","100","100",,"",,,,,,,,,,,,,,,,"1.5",,"293",,,,,,,,,,,,,
,"https://doi.org/10.1016/j.biomaterials.2014.04.063",,,"Fe","Fe3O4","PEG","","103",,"To the mixture solvents of 1-octadecene (20 mL) and oleylamine (0.2 mL,
1.0 mmol) in a three-neck flask, hexadecylamonium chloride (280 mg, 1 mmol) was
added. The solution was degassed under a nitrogen flow at 120  C with the vigorous
stirring for 30 min. When the temperature of the mixture solvents increased to
180 C, iron pentacarbonyl (0.7 mL, 5 mmol) was added, then reacted for 40 min.
After the reaction solution cooled down to room temperature, trimethylamine N-
oxide (0.75 mg, 0.1 mmol) was added and quickly heated up to 250  C for another
30 min. After the temperature decreased to room temperature, the supernatant was
decanted and the obtained NPs were washed with ethanol. The purified Fe@Fe3O4
NPs NPs were dispersed in hexane to prepare a black-brown hexane dispersion.
Methoxypoly(ethylene glycol) carboxyl acid (200 mg), 30 mg of NHS and
dopamine hydrochloride (12.7 mg) were dissolved in pyridine (10 mL). EDC (30 mg)
in 0.5 mL of chloroform was added to the above solution. After the solution was
reacted for 4 h, 40 mg of Fe@Fe3O4 NPs was added, then the mixture was shaken for
overnight. The formed PEGylated Fe@Fe3O4 NPs were precipitated by the addition of
hexane, separated by an external magnet, and washed with ethanol and H2O. The
final NPs were dispersed in water for further characterization.","Polyol",,,,"N2",,"","","8.9","high","Fe, Fe3O4",,"TEM","200","",,"9.5","9.5","9.5","9.5","Sphere","","","",,,,,,"MTT","HeLa","","85",,,,,,,,,"300","6","113","160","18",,,,,,,,,"",,,,,,,,,,,,,,,,"3",,,,,,,,,,,,,,,
,"DOI: 10.1002/anie.201100562",,,"Fe","Fe3O4, y-Fe2O3","DMSA","",,,"The iron/iron oxide core/shell NPs were prepared by firstsynthesizing iron nanocrystals by decomposition of the ironprecursor [Fe(C5H5)(C6H7)], in the presence of oleylamine(OLA) stabilizing molecules. The non-carbonyl, sandwichcompound was chosen for its simple preparation and ease ofdecomposition compared to other more stable sandwichcompounds such as ferrocene. The synthesis was carried outin a closed reaction vessel under a mild hydrogen atmos-phere, at 1308C. The temperature required was lower than theusual temperature range (150–3008C) needed for decompo-sition of other iron precursors in previous studies. Once synthesized, the iron nanocrystals were exposed to air toallow oxidation of the surface, forming iron/iron oxide core/shell NPs","",,,,"",,"","",,"","",,"TEM",,"",,"16","16","16","16","Sphere","","","",,,,,,"","","",,,,,,,,,,"300","20","140","370","19",,,,,,,,,"",,,,,,,,,,,,,,,,"9.4",,"324",,,,,,,,,,,,,
,"https://doi.org/10.1038/nm1467",,,"MnFe2O4","","","",,,"Artificially engineered magnetic nanoparticles for ultra-sensitive molecular imaging","",,,,"",,"","https://patents.google.com/patent/US20080003159A1/en",,"","",,"HRTEM",,"",,"12","12","12","12","Sphere","","","",,,,,,"MTT","HeLa","","98",,,,,,,,,"300","50","110","0","0",,,,,,,,,"",,,,,,,,,,,,,,,,"1.5",,"358",,,,,,,,,,,,,
,"https://doi.org/10.1038/nm1467",,,"MnFe2O4","","","",,,"Artificially engineered magnetic nanoparticles for ultra-sensitive molecular imaging","",,,,"",,"","https://patents.google.com/patent/US20080003159A1/en",,"","",,"HRTEM",,"",,"9","9","9","9","Sphere","","","",,,,,,"MTT","HeLa","","98",,,,,,,,,"300","50","88","0","0",,,,,,,,,"",,,,,,,,,,,,,,,,"1.5",,"265",,,,,,,,,,,,,
,"https://doi.org/10.1038/nm1467",,,"MnFe2O4","","","",,,"Artificially engineered magnetic nanoparticles for ultra-sensitive molecular imaging","",,,,"",,"","https://patents.google.com/patent/US20080003159A1/en",,"","",,"HRTEM",,"",,"6","6","6","6","Sphere","","","",,,,,,"MTT","HeLa","","98",,,,,,,,,"300","50","62","0","0",,,,,,,,,"",,,,,,,,,,,,,,,,"1.5",,"208",,,,,,,,,,,,,
,"https://doi.org/10.1038/nm1467",,,"Fe3O4","","","",,,"Artificially engineered magnetic nanoparticles for ultra-sensitive molecular imaging","",,,,"",,"","https://patents.google.com/patent/US20080003159A1/en",,"","",,"HRTEM",,"",,"12","12","12","12","Sphere","","","",,,,,,"","","",,,,,,,,,,"300","50","101",,,,,,,,,,,"",,,,,,,,,,,,,,,,"1.5",,"218",,,,,,,,,,,,,
,"https://doi.org/10.1038/nm1467",,,"CoFe2O4","","","",,,"Artificially engineered magnetic nanoparticles for ultra-sensitive molecular imaging","",,,,"",,"","https://patents.google.com/patent/US20080003159A1/en",,"","",,"HRTEM",,"",,"12","12","12","12","sphere","","","",,,,,,"","","",,,,,,,,,,"300",,"99",,,,,,,,,,,"",,,,,,,,,,,,,,,,"1.5",,"172",,,,,,,,,,,,,
,"https://doi.org/10.1038/nm1467",,,"NiFe2O4","","","",,,"Artificially engineered magnetic nanoparticles for ultra-sensitive molecular imaging","",,,,"",,"","https://patents.google.com/patent/US20080003159A1/en",,"","",,"HRTEM",,"",,"12","12","12","12","sphere","","","",,,,,,"","","",,,,,,,,,,"300",,"85",,,,,,,,,,,"",,,,,,,,,,,,,,,,"1.5",,"152",,,,,,,,,,,,,
,"DOI: 10.1002/anie.200805149",,,"MnFe2O4","","","",,,"15 nm (ZnxMn1x)Fe2O4and (ZnxFe1x)Fe2O4(x=0, 0.1, 0.2, 0.3,0.4, and 0.8) nanoparticles were prepared following a slightlymodified procedure.[5a,11]A typical small-scale synthesis to produce(Zn0.4Mn0.6)Fe2O4nanoparticles is as follows: ZnCl2(0.03 g), MnCl2(0.04 g), and [Fe(acac)3] (0.353 g) were placed in a 50 mL three-neckround-bottom flask in the presence of surfactants (oleic acid andoleylamine) in octyl ether. The reaction mixture was heated at 3008Cfor 1 h and, after removing the heating source, the reaction productswere cooled to room temperature. Upon addition of ethanol, a blackpowder precipitated and was isolated by centrifugation. The isolatednanoparticles were dispersed in a solvent such as toluene. The typicalyield of nanoparticles was 40 mg. For large-scale synthesis, the sameprocedures were utilized in which the amounts of reagents used wereZnCl2(3.6 g), MnCl2(4.8 g), and [Fe(acac)3] (42.4 g) and the yield ofobtained nanoparticles was 9.8 g. (Zn0.4Fe0.6)Fe2O4nanoparticles wereobtained by using FeCl2instead of MnCl2under identical conditions.","Polyol",,,,"",,"","http://dx.doi.org/10.1021/ja0380852",,"Monocrystal","MnFe2O4",,"TEM",,"",,"15","15","15","15","sphere","","","",,,,,,"MTT","HeLa","","100",,,,,,,,,"300",,"125",,,,,,,,,,,"",,,,,,,,,,,,,,,,"4.5",,"422",,,,,,,,,,,,,
,"DOI: 10.1002/anie.200805149",,,"Zn0.1Mn0.9Fe2O4","","","",,,"15 nm (ZnxMn1x)Fe2O4and (ZnxFe1x)Fe2O4(x=0, 0.1, 0.2, 0.3,0.4, and 0.8) nanoparticles were prepared following a slightlymodified procedure.[5a,11]A typical small-scale synthesis to produce(Zn0.4Mn0.6)Fe2O4nanoparticles is as follows: ZnCl2(0.03 g), MnCl2(0.04 g), and [Fe(acac)3] (0.353 g) were placed in a 50 mL three-neckround-bottom flask in the presence of surfactants (oleic acid andoleylamine) in octyl ether. The reaction mixture was heated at 3008Cfor 1 h and, after removing the heating source, the reaction productswere cooled to room temperature. Upon addition of ethanol, a blackpowder precipitated and was isolated by centrifugation. The isolatednanoparticles were dispersed in a solvent such as toluene. The typicalyield of nanoparticles was 40 mg. For large-scale synthesis, the sameprocedures were utilized in which the amounts of reagents used wereZnCl2(3.6 g), MnCl2(4.8 g), and [Fe(acac)3] (42.4 g) and the yield ofobtained nanoparticles was 9.8 g. (Zn0.4Fe0.6)Fe2O4nanoparticles wereobtained by using FeCl2instead of MnCl2under identical conditions.","Polyol",,,,"",,"","http://dx.doi.org/10.1021/ja0380852",,"Monocrystal","",,"TEM",,"",,"15","15","15","15","Sphere","","","",,,,,,"MTT","HeLa","","100",,,,,,,,,"300",,"140",,,,,,,,,,,"",,,,,,,,,,,,,,,,"4.5",,"516",,,,,,,,,,,,,
,"DOI: 10.1002/anie.200805149",,,"Zn0.2Mn0.8Fe2O4","","","",,,"15 nm (ZnxMn1x)Fe2O4and (ZnxFe1x)Fe2O4(x=0, 0.1, 0.2, 0.3,0.4, and 0.8) nanoparticles were prepared following a slightlymodified procedure.[5a,11]A typical small-scale synthesis to produce(Zn0.4Mn0.6)Fe2O4nanoparticles is as follows: ZnCl2(0.03 g), MnCl2(0.04 g), and [Fe(acac)3] (0.353 g) were placed in a 50 mL three-neckround-bottom flask in the presence of surfactants (oleic acid andoleylamine) in octyl ether. The reaction mixture was heated at 3008Cfor 1 h and, after removing the heating source, the reaction productswere cooled to room temperature. Upon addition of ethanol, a blackpowder precipitated and was isolated by centrifugation. The isolatednanoparticles were dispersed in a solvent such as toluene. The typicalyield of nanoparticles was 40 mg. For large-scale synthesis, the sameprocedures were utilized in which the amounts of reagents used wereZnCl2(3.6 g), MnCl2(4.8 g), and [Fe(acac)3] (42.4 g) and the yield ofobtained nanoparticles was 9.8 g. (Zn0.4Fe0.6)Fe2O4nanoparticles wereobtained by using FeCl2instead of MnCl2under identical conditions.","Polyol",,,,"",,"","http://dx.doi.org/10.1021/ja0380852",,"Monocrystal","",,"TEM",,"",,"15","15","15","15","sphere","","","",,,,,,"MTT","HeLa","","100",,,,,,,,,"300",,"154",,,,,,,,,,,"",,,,,,,,,,,,,,,,"4.5",,"637",,,,,,,,,,,,,
,"DOI: 10.1002/anie.200805149",,,"Zn0.3Mn0.7Fe2O4","","","",,,"15 nm (ZnxMn1x)Fe2O4and (ZnxFe1x)Fe2O4(x=0, 0.1, 0.2, 0.3,0.4, and 0.8) nanoparticles were prepared following a slightlymodified procedure.[5a,11]A typical small-scale synthesis to produce(Zn0.4Mn0.6)Fe2O4nanoparticles is as follows: ZnCl2(0.03 g), MnCl2(0.04 g), and [Fe(acac)3] (0.353 g) were placed in a 50 mL three-neckround-bottom flask in the presence of surfactants (oleic acid andoleylamine) in octyl ether. The reaction mixture was heated at 3008Cfor 1 h and, after removing the heating source, the reaction productswere cooled to room temperature. Upon addition of ethanol, a blackpowder precipitated and was isolated by centrifugation. The isolatednanoparticles were dispersed in a solvent such as toluene. The typicalyield of nanoparticles was 40 mg. For large-scale synthesis, the sameprocedures were utilized in which the amounts of reagents used wereZnCl2(3.6 g), MnCl2(4.8 g), and [Fe(acac)3] (42.4 g) and the yield ofobtained nanoparticles was 9.8 g. (Zn0.4Fe0.6)Fe2O4nanoparticles wereobtained by using FeCl2instead of MnCl2under identical conditions.","Polyol",,,,"",,"","http://dx.doi.org/10.1021/ja0380852",,"Monocrystal","",,"TEM",,"",,"15","15","15","15","Sphere","","","",,,,,,"MTT","HeLa","","100",,,,,,,,,"300",,"166",,,,,,,,,,,"",,,,,,,,,,,,,,,,"4.5",,"754",,,,,,,,,,,,,
,"DOI: 10.1002/anie.200805149",,,"Zn0.4Mn0.6Fe2O4","","","","17",,"15 nm (ZnxMn1x)Fe2O4and (ZnxFe1x)Fe2O4(x=0, 0.1, 0.2, 0.3,0.4, and 0.8) nanoparticles were prepared following a slightlymodified procedure.[5a,11]A typical small-scale synthesis to produce(Zn0.4Mn0.6)Fe2O4nanoparticles is as follows: ZnCl2(0.03 g), MnCl2(0.04 g), and [Fe(acac)3] (0.353 g) were placed in a 50 mL three-neckround-bottom flask in the presence of surfactants (oleic acid andoleylamine) in octyl ether. The reaction mixture was heated at 3008Cfor 1 h and, after removing the heating source, the reaction productswere cooled to room temperature. Upon addition of ethanol, a blackpowder precipitated and was isolated by centrifugation. The isolatednanoparticles were dispersed in a solvent such as toluene. The typicalyield of nanoparticles was 40 mg. For large-scale synthesis, the sameprocedures were utilized in which the amounts of reagents used wereZnCl2(3.6 g), MnCl2(4.8 g), and [Fe(acac)3] (42.4 g) and the yield ofobtained nanoparticles was 9.8 g. (Zn0.4Fe0.6)Fe2O4nanoparticles wereobtained by using FeCl2instead of MnCl2under identical conditions.","Polyol",,,,"",,"","http://dx.doi.org/10.1021/ja0380852",,"Monocrystal","",,"TEM",,"",,"15","15","15","15","Sphere","","","",,,,,,"MTT","HeLa","","100",,,,,,,,,"300",,"175",,,,,,,,,,,"SLP measurements and in vitro hyperthermia experimentalmethods: The sample of nanoparticles ((Zn0.4Mn0.6)Fe2O4or Feridex,5mgmL1) was placed inside a water-cooled copper coil whichproduced an alternating magnetic field in the frequency range of500 kHz with an amplitude of up to 3.7 kAm1. The temperature wasmeasured with a thermometer (TES-1307) placed in the center of thesample. In order to compare cell extinction effects, HeLa cells (1  106cells), which were treated with (Zn0.4Mn0.6)Fe2O4nanoparticles andFeridex (0.5 mgmL1), respectively, were heated for 10 min",,"46.5","0.5","432",,"84.4",,,,,,,,,,"4.5",,"860",,,,,,,,,,,,,
,"DOI: 10.1002/anie.200805149",,,"Zn0.8Mn0.2Fe2O4","","","",,,"15 nm (ZnxMn1x)Fe2O4and (ZnxFe1x)Fe2O4(x=0, 0.1, 0.2, 0.3,0.4, and 0.8) nanoparticles were prepared following a slightlymodified procedure.[5a,11]A typical small-scale synthesis to produce(Zn0.4Mn0.6)Fe2O4nanoparticles is as follows: ZnCl2(0.03 g), MnCl2(0.04 g), and [Fe(acac)3] (0.353 g) were placed in a 50 mL three-neckround-bottom flask in the presence of surfactants (oleic acid andoleylamine) in octyl ether. The reaction mixture was heated at 3008Cfor 1 h and, after removing the heating source, the reaction productswere cooled to room temperature. Upon addition of ethanol, a blackpowder precipitated and was isolated by centrifugation. The isolatednanoparticles were dispersed in a solvent such as toluene. The typicalyield of nanoparticles was 40 mg. For large-scale synthesis, the sameprocedures were utilized in which the amounts of reagents used wereZnCl2(3.6 g), MnCl2(4.8 g), and [Fe(acac)3] (42.4 g) and the yield ofobtained nanoparticles was 9.8 g. (Zn0.4Fe0.6)Fe2O4nanoparticles wereobtained by using FeCl2instead of MnCl2under identical conditions.","Polyol",,,,"",,"","http://dx.doi.org/10.1021/ja0380852",,"Monocrystal","",,"TEM",,"",,"15","15","15","15","Sphere","","","",,,,,,"MTT","HeLa","","100",,,,,,,,,"300",,"137",,,,,,,,,,,"",,,,,,,,,,,,,,,,"4.5",,"388",,,,,,,,,,,,,
,"DOI: 10.1002/anie.200805149",,,"Zn0.1Fe0.9Fe2O4","","","",,,"15 nm (ZnxMn1x)Fe2O4and (ZnxFe1x)Fe2O4(x=0, 0.1, 0.2, 0.3,0.4, and 0.8) nanoparticles were prepared following a slightlymodified procedure.[5a,11]A typical small-scale synthesis to produce(Zn0.4Mn0.6)Fe2O4nanoparticles is as follows: ZnCl2(0.03 g), MnCl2(0.04 g), and [Fe(acac)3] (0.353 g) were placed in a 50 mL three-neckround-bottom flask in the presence of surfactants (oleic acid andoleylamine) in octyl ether. The reaction mixture was heated at 3008Cfor 1 h and, after removing the heating source, the reaction productswere cooled to room temperature. Upon addition of ethanol, a blackpowder precipitated and was isolated by centrifugation. The isolatednanoparticles were dispersed in a solvent such as toluene. The typicalyield of nanoparticles was 40 mg. For large-scale synthesis, the sameprocedures were utilized in which the amounts of reagents used wereZnCl2(3.6 g), MnCl2(4.8 g), and [Fe(acac)3] (42.4 g) and the yield ofobtained nanoparticles was 9.8 g. (Zn0.4Fe0.6)Fe2O4nanoparticles wereobtained by using FeCl2instead of MnCl2under identical conditions.","Polyol",,,,"",,"","http://dx.doi.org/10.1021/ja0380852",,"Monocrystal","",,"TEM",,"",,"15","15","15","15","Sphere","","","",,,,,,"MTT","HeLa","","100",,,,,,,,,"300",,"126",,,,,,,,,,,"",,,,,,,,,,,,,,,,"4.5",,"397",,,,,,,,,,,,,
,"DOI: 10.1002/anie.200805149",,,"Zn0.2Fe0.8Fe2O4","","","",,,"15 nm (ZnxMn1x)Fe2O4and (ZnxFe1x)Fe2O4(x=0, 0.1, 0.2, 0.3,0.4, and 0.8) nanoparticles were prepared following a slightlymodified procedure.[5a,11]A typical small-scale synthesis to produce(Zn0.4Mn0.6)Fe2O4nanoparticles is as follows: ZnCl2(0.03 g), MnCl2(0.04 g), and [Fe(acac)3] (0.353 g) were placed in a 50 mL three-neckround-bottom flask in the presence of surfactants (oleic acid andoleylamine) in octyl ether. The reaction mixture was heated at 3008Cfor 1 h and, after removing the heating source, the reaction productswere cooled to room temperature. Upon addition of ethanol, a blackpowder precipitated and was isolated by centrifugation. The isolatednanoparticles were dispersed in a solvent such as toluene. The typicalyield of nanoparticles was 40 mg. For large-scale synthesis, the sameprocedures were utilized in which the amounts of reagents used wereZnCl2(3.6 g), MnCl2(4.8 g), and [Fe(acac)3] (42.4 g) and the yield ofobtained nanoparticles was 9.8 g. (Zn0.4Fe0.6)Fe2O4nanoparticles wereobtained by using FeCl2instead of MnCl2under identical conditions.","Polyol",,,,"",,"","http://dx.doi.org/10.1021/ja0380852",,"Monocrystal","",,"TEM",,"",,"15","15","15","15","Sphere","","","",,,,,,"MTT","HeLa","","100",,,,,,,,,"300",,"140",,,,,,,,,,,"",,,,,,,,,,,,,,,,"4.5",,"466",,,,,,,,,,,,,
,"DOI: 10.1002/anie.200805149",,,"Zn0.3Fe0.7Fe2O4","","","",,,"15 nm (ZnxMn1x)Fe2O4and (ZnxFe1x)Fe2O4(x=0, 0.1, 0.2, 0.3,0.4, and 0.8) nanoparticles were prepared following a slightlymodified procedure.[5a,11]A typical small-scale synthesis to produce(Zn0.4Mn0.6)Fe2O4nanoparticles is as follows: ZnCl2(0.03 g), MnCl2(0.04 g), and [Fe(acac)3] (0.353 g) were placed in a 50 mL three-neckround-bottom flask in the presence of surfactants (oleic acid andoleylamine) in octyl ether. The reaction mixture was heated at 3008Cfor 1 h and, after removing the heating source, the reaction productswere cooled to room temperature. Upon addition of ethanol, a blackpowder precipitated and was isolated by centrifugation. The isolatednanoparticles were dispersed in a solvent such as toluene. The typicalyield of nanoparticles was 40 mg. For large-scale synthesis, the sameprocedures were utilized in which the amounts of reagents used wereZnCl2(3.6 g), MnCl2(4.8 g), and [Fe(acac)3] (42.4 g) and the yield ofobtained nanoparticles was 9.8 g. (Zn0.4Fe0.6)Fe2O4nanoparticles wereobtained by using FeCl2instead of MnCl2under identical conditions.","Polyol",,,,"",,"","http://dx.doi.org/10.1021/ja0380852",,"Monocrystal","",,"TEM",,"",,"15","15","15","15","Sphere","","","",,,,,,"MTT","HeLa","","100",,,,,,,,,"300",,"152",,,,,,,,,,,"",,,,,,,,,,,,,,,,"4.5",,"568",,,,,,,,,,,,,
,"DOI: 10.1002/anie.200805149",,,"Zn0.4Fe0.6Fe2O4","","","",,,"15 nm (ZnxMn1x)Fe2O4and (ZnxFe1x)Fe2O4(x=0, 0.1, 0.2, 0.3,0.4, and 0.8) nanoparticles were prepared following a slightlymodified procedure.[5a,11]A typical small-scale synthesis to produce(Zn0.4Mn0.6)Fe2O4nanoparticles is as follows: ZnCl2(0.03 g), MnCl2(0.04 g), and [Fe(acac)3] (0.353 g) were placed in a 50 mL three-neckround-bottom flask in the presence of surfactants (oleic acid andoleylamine) in octyl ether. The reaction mixture was heated at 3008Cfor 1 h and, after removing the heating source, the reaction productswere cooled to room temperature. Upon addition of ethanol, a blackpowder precipitated and was isolated by centrifugation. The isolatednanoparticles were dispersed in a solvent such as toluene. The typicalyield of nanoparticles was 40 mg. For large-scale synthesis, the sameprocedures were utilized in which the amounts of reagents used wereZnCl2(3.6 g), MnCl2(4.8 g), and [Fe(acac)3] (42.4 g) and the yield ofobtained nanoparticles was 9.8 g. (Zn0.4Fe0.6)Fe2O4nanoparticles wereobtained by using FeCl2instead of MnCl2under identical conditions.","Polyol",,,,"",,"","http://dx.doi.org/10.1021/ja0380852",,"Monocrystal","",,"TEM",,"",,"15","15","15","15","Sphere","","","",,,,,,"MTT","HeLa","","100",,,,,,,,,"300",,"161",,,,,,,,,,,"",,,,,,,,,,,,,,,,"4.5",,"687",,,,,,,,,,,,,
,"DOI: 10.1002/anie.200805149",,,"Fe3O4","","","",,,"15 nm (ZnxMn1x)Fe2O4and (ZnxFe1x)Fe2O4(x=0, 0.1, 0.2, 0.3,0.4, and 0.8) nanoparticles were prepared following a slightlymodified procedure.[5a,11]A typical small-scale synthesis to produce(Zn0.4Mn0.6)Fe2O4nanoparticles is as follows: ZnCl2(0.03 g), MnCl2(0.04 g), and [Fe(acac)3] (0.353 g) were placed in a 50 mL three-neckround-bottom flask in the presence of surfactants (oleic acid andoleylamine) in octyl ether. The reaction mixture was heated at 3008Cfor 1 h and, after removing the heating source, the reaction productswere cooled to room temperature. Upon addition of ethanol, a blackpowder precipitated and was isolated by centrifugation. The isolatednanoparticles were dispersed in a solvent such as toluene. The typicalyield of nanoparticles was 40 mg. For large-scale synthesis, the sameprocedures were utilized in which the amounts of reagents used wereZnCl2(3.6 g), MnCl2(4.8 g), and [Fe(acac)3] (42.4 g) and the yield ofobtained nanoparticles was 9.8 g. (Zn0.4Fe0.6)Fe2O4nanoparticles wereobtained by using FeCl2instead of MnCl2under identical conditions.","Polyol",,,,"",,"","http://dx.doi.org/10.1021/ja0380852",,"Monocrystal","",,"TEM",,"",,"15","15","15","15","Sphere","","","",,,,,,"MTT","HeLa","","100",,,,,,,,,"300",,"114",,,,,,,,,,,"",,,,,,,,,,,,,,,,"4.5",,"276",,,,,,,,,,,,,
,"DOI: 10.1002/anie.200805149",,,"Zn0.8Fe0.2O4","","","",,,"15 nm (ZnxMn1x)Fe2O4and (ZnxFe1x)Fe2O4(x=0, 0.1, 0.2, 0.3,0.4, and 0.8) nanoparticles were prepared following a slightlymodified procedure.[5a,11]A typical small-scale synthesis to produce(Zn0.4Mn0.6)Fe2O4nanoparticles is as follows: ZnCl2(0.03 g), MnCl2(0.04 g), and [Fe(acac)3] (0.353 g) were placed in a 50 mL three-neckround-bottom flask in the presence of surfactants (oleic acid andoleylamine) in octyl ether. The reaction mixture was heated at 3008Cfor 1 h and, after removing the heating source, the reaction productswere cooled to room temperature. Upon addition of ethanol, a blackpowder precipitated and was isolated by centrifugation. The isolatednanoparticles were dispersed in a solvent such as toluene. The typicalyield of nanoparticles was 40 mg. For large-scale synthesis, the sameprocedures were utilized in which the amounts of reagents used wereZnCl2(3.6 g), MnCl2(4.8 g), and [Fe(acac)3] (42.4 g) and the yield ofobtained nanoparticles was 9.8 g. (Zn0.4Fe0.6)Fe2O4nanoparticles wereobtained by using FeCl2instead of MnCl2under identical conditions.","Polyol",,,,"",,"","http://dx.doi.org/10.1021/ja0380852",,"Monocrystal","",,"TEM",,"",,"15","15","15","15","Sphere","","","",,,,,,"MTT","HeLa","","100",,,,,,,,,"300",,"115",,,,,,,,,,,"",,,,,,,,,,,,,,,,"4.5",,"307",,,,,,,,,,,,,
,"DOI: 10.1002/anie.201100101",,,"Fe","FeO","DMSA","",,,"We initially prepared Fe-only MNPs. 20 mL ODE and 0.3 mL oleylamine (0.64 mmol) were added into a 250 mL 3-neck glass round-bottom flask. A condenser and a thermocouple were connected to separate necks of the flask. The mixture was heated up to 60 °C under vacuum for 1 hour and recharged with N2 gas to completely remove O2. This procedure was repeated twice. The mixture was then heated to the desired temperature (e.g., 260 °C for 16 nm Fe MNPs). When the temperature became stable, Fe(CO)5 (1.4 mL, 10 mmol) was carefully injected into the reactor whilst vigorously stirring; the solution quickly turned black as the carbonyl decomposed and nanoparticles began forming. The solution was kept at this elevated temperature and under N2 flow for 1 hour, after which it was cooled to room temperature.
While the Fe MNPs were formed, manganese and iron-oleate complexes were prepared separately. Mn2(CO) 10 (156 mg, 0.8 mmol), OA (2.3 mL, 7.26 mmol) and 10 mL ODE were added to a 100 mL 3-neck round-bottom flask. The temperature was increased to 60 °C under vacuum for 1 hour and under N2 flow, which was then repeated twice more. The oxygen-free solution was heated to 120 °C and Fe(CO)5 (0.21 mL, 1.61 mmol) was subsequently injected. The mixture was stirred for 30 minutes. The solution turned yellow during this process. No particles, however, were formed due to the relatively low temperature (120 °C). The solution, containing metal- oleate complexes, was cooled to room temperature and then carefully transferred to the Fe MNP solution using double-ended needles.","",,,,"",,"","https://doi.org/10.1021/ja063969h",,"","",,"TEM",,"",,"16","16","16","16","Sphere","","","",,,,,,"","","",,,,,,,,,,"300","10","92",,,,,,,,,,,"",,,,,,,,,,,,,,,,"0.47","17","188",,,,,,,,,,,,,
,"DOI: 10.1002/anie.201100101",,,"Fe","Fe3O4","DMSA","","45","-19.3","We initially prepared Fe-only MNPs. 20 mL ODE and 0.3 mL oleylamine (0.64 mmol) were added into a 250 mL 3-neck glass round-bottom flask. A condenser and a thermocouple were connected to separate necks of the flask. The mixture was heated up to 60 °C under vacuum for 1 hour and recharged with N2 gas to completely remove O2. This procedure was repeated twice. The mixture was then heated to the desired temperature (e.g., 260 °C for 16 nm Fe MNPs). When the temperature became stable, Fe(CO)5 (1.4 mL, 10 mmol) was carefully injected into the reactor whilst vigorously stirring; the solution quickly turned black as the carbonyl decomposed and nanoparticles began forming. The solution was kept at this elevated temperature and under N2 flow for 1 hour, after which it was cooled to room temperature.","",,,,"",,"","https://doi.org/10.1021/ja063969h",,"","",,"TEM",,"",,"16","16","16","16","Sphere","","","",,,,,,"","","",,,,,,,,,,"300","10","142","0","0",,,,,,,,,"",,,,,,,,,,,,,,,,"0.47","9","260",,,,,,,,,,,,,
,"DOI: 10.1002/anie.201100101",,,"Fe","CoFe2O4","DMSA","","45","-19.3","We initially prepared Fe-only MNPs. 20 mL ODE and 0.3 mL oleylamine (0.64 mmol) were added into a 250 mL 3-neck glass round-bottom flask. A condenser and a thermocouple were connected to separate necks of the flask. The mixture was heated up to 60 °C under vacuum for 1 hour and recharged with N2 gas to completely remove O2. This procedure was repeated twice. The mixture was then heated to the desired temperature (e.g., 260 °C for 16 nm Fe MNPs). When the temperature became stable, Fe(CO)5 (1.4 mL, 10 mmol) was carefully injected into the reactor whilst vigorously stirring; the solution quickly turned black as the carbonyl decomposed and nanoparticles began forming. The solution was kept at this elevated temperature and under N2 flow for 1 hour, after which it was cooled to room temperature.","",,,,"",,"","https://doi.org/10.1021/ja063969h",,"","",,"TEM",,"",,"16","16","16","16","Sphere","","","",,,,,,"","","",,,,,,,,,,"300","10","133",,,,,,,,,,,"",,,,,,,,,,,,,,,,"0.47","3","243",,,,,,,,,,,,,
,"DOI: 10.1002/anie.201100101",,,"Fe","MnFe2O4","DMSA","","45","-19.3","We initially prepared Fe-only MNPs. 20 mL ODE and 0.3 mL oleylamine (0.64 mmol) were added into a 250 mL 3-neck glass round-bottom flask. A condenser and a thermocouple were connected to separate necks of the flask. The mixture was heated up to 60 °C under vacuum for 1 hour and recharged with N2 gas to completely remove O2. This procedure was repeated twice. The mixture was then heated to the desired temperature (e.g., 260 °C for 16 nm Fe MNPs). When the temperature became stable, Fe(CO)5 (1.4 mL, 10 mmol) was carefully injected into the reactor whilst vigorously stirring; the solution quickly turned black as the carbonyl decomposed and nanoparticles began forming. The solution was kept at this elevated temperature and under N2 flow for 1 hour, after which it was cooled to room temperature.","",,,,"",,"","https://doi.org/10.1021/ja063969h",,"","",,"TEM",,"",,"16","16","16","16","Sphere","","","",,,,,,"MTT","NIH/3T3","","96",,,,,,,,,"300","10","149","0","0",,,,"4","330","10000","290",,"",,,,,,,,,,,,,,,,"0.47","11","356",,,,,,,,,,,,,
,"https://doi.org/10.1021/ja203340u",,,"Fe3O4","","","",,,"Synthesis of Iron Oxide Nanoparticles. Ironoleate complex was synthesized according to the previously reported procedure.13 For the synthesis of 3 nm-sized iron oxide nanoparticles, 1.8 g of iron-oleate complex (2 mmol), 0.57 g of oleic acid (2 mmol), and 1.61 g of oleyl alcohol (6 mmol) were dissolved in 10 g of diphenyl ether at room temperature. The mixture was heated to 250 C at a constant heating rate of 10 C/min and then kept at this temperature for 30 min under inert atmosphere. As the reaction proceeded, the initial brown trans- parent solution became black. After the reaction, the mixture containing the nanoparticles was rapidly cooled to room temperature, and 50 mL of acetone was added to precipitate the nanoparticles. The nanoparticles were separated by centrifugation and dispersed in nonpolar solvent such as n-hexane or chloroform. To obtain 2.2 nm-sized nanoparticles, 1.8 g of ironoleate complex (2 mmol) and 3.22 g of oleyl alcohol (12 mmol) were mixed in 10 g of diphenyl ether at room temperature and heated by the same heating procedure as that for 3 nm-sized nanoparticles.","Polyol",,,,"",,"","DOI: 10.1038/nmat1251",,"","",,"TEM",,"",,"2.2","2.2","2.2","2.2","Sphere","","","",,,,,,"MTT","MCF-7","",,,,,,,,,,"300","30","39","0","0",,,,"5","300","3000","2",,"",,,,,,,,,,,,,,,,"3","4.78","17.5",,,,,,,,,,,,,
,"https://doi.org/10.1021/ja203340u",,,"Fe3O4","","","",,,"Synthesis of Iron Oxide Nanoparticles. Ironoleate complex was synthesized according to the previously reported procedure.13 For the synthesis of 3 nm-sized iron oxide nanoparticles, 1.8 g of iron-oleate complex (2 mmol), 0.57 g of oleic acid (2 mmol), and 1.61 g of oleyl alcohol (6 mmol) were dissolved in 10 g of diphenyl ether at room temperature. The mixture was heated to 250 C at a constant heating rate of 10 C/min and then kept at this temperature for 30 min under inert atmosphere. As the reaction proceeded, the initial brown trans- parent solution became black. After the reaction, the mixture containing the nanoparticles was rapidly cooled to room temperature, and 50 mL of acetone was added to precipitate the nanoparticles. The nanoparticles were separated by centrifugation and dispersed in nonpolar solvent such as n-hexane or chloroform. To obtain 2.2 nm-sized nanoparticles, 1.8 g of ironoleate complex (2 mmol) and 3.22 g of oleyl alcohol (12 mmol) were mixed in 10 g of diphenyl ether at room temperature and heated by the same heating procedure as that for 3 nm-sized nanoparticles.","Polyol",,,,"",,"","DOI: 10.1038/nmat1251","3","Monocrystal","",,"TEM",,"",,"3","3","3","3","Sphere","","","",,,,,,"MTT","MCF-7","","100",,,,,,,,,"300","30","36","0","0",,,,"5","300","3000","8",,"",,,,,,,,,,,,,,,,"3","4.77","29.2",,,,,,,,,,,,,
,"https://doi.org/10.1021/ja203340u",,,"Fe3O4","","","",,,"Synthesis of Iron Oxide Nanoparticles. Ironoleate complex was synthesized according to the previously reported procedure.13 For the synthesis of 3 nm-sized iron oxide nanoparticles, 1.8 g of iron-oleate complex (2 mmol), 0.57 g of oleic acid (2 mmol), and 1.61 g of oleyl alcohol (6 mmol) were dissolved in 10 g of diphenyl ether at room temperature. The mixture was heated to 250 C at a constant heating rate of 10 C/min and then kept at this temperature for 30 min under inert atmosphere. As the reaction proceeded, the initial brown trans- parent solution became black. After the reaction, the mixture containing the nanoparticles was rapidly cooled to room temperature, and 50 mL of acetone was added to precipitate the nanoparticles. The nanoparticles were separated by centrifugation and dispersed in nonpolar solvent such as n-hexane or chloroform. To obtain 2.2 nm-sized nanoparticles, 1.8 g of ironoleate complex (2 mmol) and 3.22 g of oleyl alcohol (12 mmol) were mixed in 10 g of diphenyl ether at room temperature and heated by the same heating procedure as that for 3 nm-sized nanoparticles.","Polyol",,,,"",,"","DOI: 10.1038/nmat1251",,"","",,"TEM",,"",,"12","12","12","12","Sphere","","","",,,,,,"MTT","MCF-7","","97",,,,,,,,,"300","30","48","0","0",,,,"5","300","30000","197",,"",,,,,,,,,,,,,,,,"3","2.37","58.8",,,,,,,,,,,,,
