Repository: Boss-chemAIst/DiMRI

File: Database/mri1.csv (part 3 of 4)
ml three-necked, round-bottomed flask. The mixed solution was heated to 260 °C and
it was maintained for another 30 min in the presence of an argon atmosphere. The heat
source was then removed, and the reaction mixture was cooled down quickly to room
temperature. Upon the addition of ethanol, a black precipitate was isolated by
further use. To adjust the Zn doping level (x) in the sample, various amounts of ironeruciate complex and zinc hydroxide carbonate were used. A summary of the detailed
reaction parameters is shown in Table S1. The cation exchange reaction was then
carried out for the obtained ZnxF@ZnxMnyF nanoparticles. In a typical setup, 1 mL of
Zn0.4F nanoparticles (500 mM) and 1 mL of MnCl2·4H2O (10-35 mM) were dispersed
in 5 ml of tetrahydrofuran (THF). The mixture was heated to 60 °C, and it was
maintained for 30 min under magnetic stirring. After cooling down to room temperature,
the mixture was purified via centrifugation","",,,,,,,"https://doi.org/10.1021/acsnano.6b07684",,"","ZnFe2O4/MnFe2O4",,"TEM",,"",,"3.8","3.8","3.8","3.8","Sphere",,,,,,,,,"","","",,,,,,,,,,,,,,,,,,,,,,,,,,,,,,,,,,,,,,,"3","7.32","33.35",,,,,,,,,,,,,
,"https://doi.org/10.1021/acs.nanolett.0c04574",,,"Zn0.9Fe0.1Fe2O4","Zn0.9Mn0.05Fe0.05Fe2O4","AMD3100","",,,"The 3.8 nm ultrasmall ZnxF nanoparticles were first prepared based on the previously
reported dynamic simultaneous thermal decomposition (DSTD) method.1
 In a typical
synthesis of Zn0.4F nanoparticles, iron-eruciate complex (2.14 g), zinc hydroxide
carbonate (0.09 g), oleyl alcohol (3.22 g), and benzyl ether (10 g) were mixed in a 50
ml three-necked, round-bottomed flask. The mixed solution was heated to 260 °C and
it was maintained for another 30 min in the presence of an argon atmosphere. The heat
source was then removed, and the reaction mixture was cooled down quickly to room
temperature. Upon the addition of ethanol, a black precipitate was isolated by
centrifugation. The obtained Zn0.4F nanoparticles were then dissolved in hexane for
further use. To adjust the Zn doping level (x) in the sample, various amounts of ironeruciate complex and zinc hydroxide carbonate were used. A summary of the detailed
reaction parameters is shown in Table S1. The cation exchange reaction was then
carried out for the obtained ZnxF@ZnxMnyF nanoparticles. In a typical setup, 1 mL of
Zn0.4F nanoparticles (500 mM) and 1 mL of MnCl2·4H2O (10-35 mM) were dispersed
in 5 ml of tetrahydrofuran (THF). The mixture was heated to 60 °C, and it was
maintained for 30 min under magnetic stirring. After cooling down to room temperature,
the mixture was purified via centrifugation","",,,,,,,"https://doi.org/10.1021/acsnano.6b07684",,"","ZnFe2O4/MnFe2O4",,"TEM",,"",,"3.8","3.8","3.8","3.8","Sphere",,,,,,,,,"","","",,,,,,,,,,,,,,,,,,,,,,,,,,,,,,,,,,,,,,,"3","2.42","19",,,,,,,,,,,,,
,"https://doi.org/10.1021/acs.nanolett.0c04574",,,"Zn0.9Fe0.1Fe2O4","Zn0.9Mn0.08Fe0.02Fe2O4","AMD3100","",,,"The 3.8 nm ultrasmall ZnxF nanoparticles were first prepared based on the previously
reported dynamic simultaneous thermal decomposition (DSTD) method.1
 In a typical
synthesis of Zn0.4F nanoparticles, iron-eruciate complex (2.14 g), zinc hydroxide
carbonate (0.09 g), oleyl alcohol (3.22 g), and benzyl ether (10 g) were mixed in a 50
ml three-necked, round-bottomed flask. The mixed solution was heated to 260 °C and
it was maintained for another 30 min in the presence of an argon atmosphere. The heat
source was then removed, and the reaction mixture was cooled down quickly to room
temperature. Upon the addition of ethanol, a black precipitate was isolated by
centrifugation. The obtained Zn0.4F nanoparticles were then dissolved in hexane for
further use. To adjust the Zn doping level (x) in the sample, various amounts of ironeruciate complex and zinc hydroxide carbonate were used. A summary of the detailed
reaction parameters is shown in Table S1. The cation exchange reaction was then
carried out for the obtained ZnxF@ZnxMnyF nanoparticles. In a typical setup, 1 mL of
Zn0.4F nanoparticles (500 mM) and 1 mL of MnCl2·4H2O (10-35 mM) were dispersed
in 5 ml of tetrahydrofuran (THF). The mixture was heated to 60 °C, and it was
maintained for 30 min under magnetic stirring. After cooling down to room temperature,
the mixture was purified via centrifugation","",,,,,,,"https://doi.org/10.1021/acsnano.6b07684",,"","ZnFe2O4/MnFe2O4",,"TEM",,"",,"3.8","3.8","3.8","3.8","Sphere",,,,,,,,,"","","",,,,,,,,,,,,,,,,,,,,,,,,,,,,,,,,,,,,,,,"3","3.06","21.76",,,,,,,,,,,,,
,"https://doi.org/10.1021/acs.nanolett.0c04574",,,"Zn0.9Fe0.1Fe2O4","Zn0.9Mn0.1Fe2O4","AMD3100","",,,"The 3.8 nm ultrasmall ZnxF nanoparticles were first prepared based on the previously
reported dynamic simultaneous thermal decomposition (DSTD) method.1
 In a typical
synthesis of Zn0.4F nanoparticles, iron-eruciate complex (2.14 g), zinc hydroxide
carbonate (0.09 g), oleyl alcohol (3.22 g), and benzyl ether (10 g) were mixed in a 50
ml three-necked, round-bottomed flask. The mixed solution was heated to 260 °C and
it was maintained for another 30 min in the presence of an argon atmosphere. The heat
source was then removed, and the reaction mixture was cooled down quickly to room
temperature. Upon the addition of ethanol, a black precipitate was isolated by
centrifugation. The obtained Zn0.4F nanoparticles were then dissolved in hexane for
further use. To adjust the Zn doping level (x) in the sample, various amounts of ironeruciate complex and zinc hydroxide carbonate were used. A summary of the detailed
reaction parameters is shown in Table S1. The cation exchange reaction was then
carried out for the obtained ZnxF@ZnxMnyF nanoparticles. In a typical setup, 1 mL of
Zn0.4F nanoparticles (500 mM) and 1 mL of MnCl2·4H2O (10-35 mM) were dispersed
in 5 ml of tetrahydrofuran (THF). The mixture was heated to 60 °C, and it was
maintained for 30 min under magnetic stirring. After cooling down to room temperature,
the mixture was purified via centrifugation","",,,,,,,"https://doi.org/10.1021/acsnano.6b07684",,"","ZnFe2O4/MnFe2O4",,"TEM",,"",,"3.8","3.8","3.8","3.8","Sphere",,,,,,,,,"","","",,,,,,,,,,,,,,,,,,,,,,,,,,,,,,,,,,,,,,,"3","3.41","22.73",,,,,,,,,,,,,
,"https://doi.org/10.1021/acs.nanolett.0c04574",,,"Zn0.9Fe0.1Fe2O4","Zn0.9Mn0.2Fe1.9O4","AMD3100","",,,"The 3.8 nm ultrasmall ZnxF nanoparticles were first prepared based on the previously
reported dynamic simultaneous thermal decomposition (DSTD) method.1
 In a typical
synthesis of Zn0.4F nanoparticles, iron-eruciate complex (2.14 g), zinc hydroxide
carbonate (0.09 g), oleyl alcohol (3.22 g), and benzyl ether (10 g) were mixed in a 50
ml three-necked, round-bottomed flask. The mixed solution was heated to 260 °C and
it was maintained for another 30 min in the presence of an argon atmosphere. The heat
source was then removed, and the reaction mixture was cooled down quickly to room
temperature. Upon the addition of ethanol, a black precipitate was isolated by
centrifugation. The obtained Zn0.4F nanoparticles were then dissolved in hexane for
further use. To adjust the Zn doping level (x) in the sample, various amounts of ironeruciate complex and zinc hydroxide carbonate were used. A summary of the detailed
reaction parameters is shown in Table S1. The cation exchange reaction was then
carried out for the obtained ZnxF@ZnxMnyF nanoparticles. In a typical setup, 1 mL of
Zn0.4F nanoparticles (500 mM) and 1 mL of MnCl2·4H2O (10-35 mM) were dispersed
in 5 ml of tetrahydrofuran (THF). The mixture was heated to 60 °C, and it was
maintained for 30 min under magnetic stirring. After cooling down to room temperature,
the mixture was purified via centrifugation","",,,,,,,"https://doi.org/10.1021/acsnano.6b07684",,"","ZnFe2O4/MnFe2O4",,"TEM",,"",,"3.8","3.8","3.8","3.8","Sphere",,,,,,,,,"","","",,,,,,,,,,,,,,,,,,,,,,,,,,,,,,,,,,,,,,,"3","4.39","20.23",,,,,,,,,,,,,
,"https://doi.org/10.1021/acs.nanolett.0c04574",,,"Zn0.2Fe0.8Fe2O4","Zn0.2Gd0.2Fe0.6Fe2O4","","",,,"","",,,,,,,"https://doi.org/10.1021/acs.nanolett.0c04574",,"","",,"TEM",,"",,"3.8","3.8","3.8","3.8","Sphere",,,,,,,,,"","","",,,,,,,,,,,,,,,,,,,,,,,,,,,,,,,,,,,,,,,"3","9.92","52.62",,,,,,,,,,,,,
,"https://doi.org/10.1021/acs.nanolett.0c04574",,,"Zn0.3Fe0.7Fe2O4","Zn0.3Gd0.2Fe0.5Fe2O4","","",,,"","",,,,,,,"https://doi.org/10.1021/acs.nanolett.0c04574",,"","",,"TEM",,"",,"3.8","3.8","3.8","3.8","Sphere",,,,,,,,,"","","",,,,,,,,,,,,,,,,,,,,,,,,,,,,,,,,,,,,,,,"3","18.83","69.56",,,,,,,,,,,,,
,"https://doi.org/10.1021/acs.nanolett.0c04574",,,"Zn0.4Fe0.6Fe2O4","Zn0.4Gd0.2Fe0.4Fe2O4","","",,,"","",,,,,,,"https://doi.org/10.1021/acs.nanolett.0c04574",,"","",,"TEM",,"",,"3.8","3.8","3.8","3.8","Sphere",,,,,,,,,"","","",,,,,,,,,,,,,,,,,,,,,,,,,,,,,,,,,,,,,,,"3","22.99","79.4",,,,,,,,,,,,,
,"https://doi.org/10.1021/acs.nanolett.0c04574",,,"Zn0.5Fe0.5Fe2O4","Zn0.5Gd0.2Fe0.3Fe2O4","","",,,"","",,,,,,,"https://doi.org/10.1021/acs.nanolett.0c04574",,"","",,"TEM",,"",,"3.8","3.8","3.8","3.8","Sphere",,,,,,,,,"","","",,,,,,,,,,,,,,,,,,,,,,,,,,,,,,,,,,,,,,,"3","20.69","74.45",,,,,,,,,,,,,
,"https://doi.org/10.1021/acs.nanolett.0c04574",,,"Zn0.6Fe0.4Fe2O4","Zn0.6Gd0.2Fe0.2Fe2O4","","",,,"","",,,,,,,"https://doi.org/10.1021/acs.nanolett.0c04574",,"","",,"TEM",,"",,"3.8","3.8","3.8","3.8","Sphere",,,,,,,,,"","","",,,,,,,,,,,,,,,,,,,,,,,,,,,,,,,,,,,,,,,"3","17.03","76.67",,,,,,,,,,,,,
,"https://doi.org/10.1021/acs.nanolett.0c04574",,,"Zn0.7Fe0.3Fe2O4","Zn0.7Gd0.2Fe0.1Fe2O4","","",,,"","",,,,,,,"https://doi.org/10.1021/acs.nanolett.0c04574",,"","",,"TEM",,"",,"3.8","3.8","3.8","3.8","Sphere",,,,,,,,,"","","",,,,,,,,,,,,,,,,,,,,,,,,,,,,,,,,,,,,,,,"3","13.93","57.26",,,,,,,,,,,,,
,"https://doi.org/10.1021/acs.nanolett.0c04574",,,"Zn0.8Fe0.2Fe2O4","Zn0.8Gd0.2Fe2O4","","",,,"","",,,,,,,"https://doi.org/10.1021/acs.nanolett.0c04574",,"","",,"TEM",,"",,"3.8","3.8","3.8","3.8","Sphere",,,,,,,,,"","","",,,,,,,,,,,,,,,,,,,,,,,,,,,,,,,,,,,,,,,"3","9.68","37.13",,,,,,,,,,,,,
,"https://doi.org/10.1021/acs.nanolett.0c04574",,,"Zn0.9Fe0.1Fe2O4","Zn0.9Gd0.2Fe1.9O4","","",,,"","",,,,,,,"https://doi.org/10.1021/acs.nanolett.0c04574",,"","",,"TEM",,"",,"3.8","3.8","3.8","3.8","Sphere",,,,,,,,,"","","",,,,,,,,,,,,,,,,,,,,,,,,,,,,,,,,,,,,,,,"3","6.02","18.13",,,,,,,,,,,,,
,"https://doi.org/10.1021/acs.nanolett.0c04574",,,"Zn0.9Fe0.1Fe2O4","Zn0.9Cu0.2Fe1.9O4","","",,,"","",,,,,,,"https://doi.org/10.1021/acs.nanolett.0c04574",,"","",,"TEM",,"",,"3.8","3.8","3.8","3.8","Sphere",,,,,,,,,"","","",,,,,,,,,,,,,,,,,,,,,,,,,,,,,,,,,,,,,,,"3","1.15","16.35",,,,,,,,,,,,,
,"https://doi.org/10.1021/acs.nanolett.0c04574",,,"Zn0.2Fe0.8Fe2O4","Zn0.2Cu0.2Fe0.6Fe2O4","","",,,"","",,,,,,,"https://doi.org/10.1021/acs.nanolett.0c04574",,"","",,"TEM",,"",,"3.8","3.8","3.8","3.8","Sphere",,,,,,,,,"","","",,,,,,,,,,,,,,,,,,,,,,,,,,,,,,,,,,,,,,,"3","3.75","49.56",,,,,,,,,,,,,
,"https://doi.org/10.1021/acs.nanolett.0c04574",,,"Zn0.3Fe0.7Fe2O4","Zn0.3Cu0.2Fe0.5Fe2O4","","",,,"","",,,,,,,"https://doi.org/10.1021/acs.nanolett.0c04574",,"","",,"TEM",,"",,"3.8","3.8","3.8","3.8","Sphere",,,,,,,,,"","","",,,,,,,,,,,,,,,,,,,,,,,,,,,,,,,,,,,,,,,"3","9.63","69.37",,,,,,,,,,,,,
,"https://doi.org/10.1021/acs.nanolett.0c04574",,,"Zn0.4Fe0.6Fe2O4","Zn0.4Cu0.2Fe0.4Fe2O4","","",,,"","",,,,,,,"https://doi.org/10.1021/acs.nanolett.0c04574",,"","",,"TEM",,"",,"3.8","3.8","3.8","3.8","Sphere",,,,,,,,,"","","",,,,,,,,,,,,,,,,,,,,,,,,,,,,,,,,,,,,,,,"3","14.61","79.93",,,,,,,,,,,,,
,"https://doi.org/10.1021/acs.nanolett.0c04574",,,"Zn0.5Fe0.5Fe2O4","Zn0.5Cu0.2Fe0.3Fe2O4","","",,,"","",,,,,,,"https://doi.org/10.1021/acs.nanolett.0c04574",,"","",,"TEM",,"",,"3.8","3.8","3.8","3.8","Sphere",,,,,,,,,"","","",,,,,,,,,,,,,,,,,,,,,,,,,,,,,,,,,,,,,,,"3","11.35","72.59",,,,,,,,,,,,,
,"https://doi.org/10.1021/acs.nanolett.0c04574",,,"Zn0.6Fe0.4Fe2O4","Zn0.6Cu0.2Fe0.2Fe2O4","","",,,"","",,,,,,,"https://doi.org/10.1021/acs.nanolett.0c04574",,"","",,"TEM",,"",,"3.8","3.8","3.8","3.8","Sphere",,,,,,,,,"","","",,,,,,,,,,,,,,,,,,,,,,,,,,,,,,,,,,,,,,,"3","10.64","73.97",,,,,,,,,,,,,
,"https://doi.org/10.1021/acs.nanolett.0c04574",,,"Zn0.7Fe0.3Fe2O4","Zn0.7Cu0.2Fe0.1Fe2O4","","",,,"","",,,,,,,"https://doi.org/10.1021/acs.nanolett.0c04574",,"","",,"TEM",,"",,"3.8","3.8","3.8","3.8","Sphere",,,,,,,,,"","","",,,,,,,,,,,,,,,,,,,,,,,,,,,,,,,,,,,,,,,"3","8.5","53.91",,,,,,,,,,,,,
,"https://doi.org/10.1021/acs.nanolett.0c04574",,,"Zn0.8Fe0.2Fe2O4","Zn0.8Cu0.2Fe2O4","","",,,"","",,,,,,,"https://doi.org/10.1021/acs.nanolett.0c04574",,"","",,"TEM",,"",,"3.8","3.8","3.8","3.8","Sphere",,,,,,,,,"","","",,,,,,,,,,,,,,,,,,,,,,,,,,,,,,,,,,,,,,,"3","3.24","35.63",,,,,,,,,,,,,
,"https://doi.org/10.1021/ja104503g",,,"MnFe2O4","SiO2","Gd2O(CO3)2","",,,"MnCl2 (27 mg) and Fe(acac)3 (65 mg, acac = acetylacetonate) were placed in a 50
mL three-neck round-bottom flask in the presence of surfactants (oleic acid and
oleylamine) in octyl ether (15 mL).1
 The reaction mixture was stirred at 300oC for 1 h and
then cooled to room temperature. Nanoparticles were collected by adding excess ethanol
and centrifugation and redispersed in toluene.
MnFe2O4@SiO2 nanoparticles with 16 nm SiO2 shell were synthesized using a slight
modification of a known method.2
 Polyoxyethylene(5)nonylphenyl ether (1.68 mmol,
Igepal CO-520, containing 50 mol % hydrophilic group) and 1.2 mg MnFe2O4 were
dispersed in cyclohexane and vortexed. Then, ammonium hydroxide (30%, 105 µL) was
added to form a transparent and brown reverse microemulsion. Next, tetraethyl
orthosilicate (92 µL, TEOS) was added and the emulsion was let stand for 72 h at room
temperature. When methanol was added to the reaction solution, MnFe2O4@SiO2
nanoparticles were precipitated and collected by centrifugation. To control the SiO2
thicknesses from 4 to 8, 12, and 20 nm, amount of TEOS were changed from 10 to 24, 51,
and 149 µl, respectively. Synthesized MnFe2O4@SiO2 nanoparticles were dispersed in the diethylglycol
solution containing 38 mM Gd(NO3)3 and 2 M (NH2)2CO and the solution was, then, let
stand at 80 ◦C under Ar atomosphere with continuous stirring.3
 After the reaction was
finished, nanoparticles were separated through precipitation using centrifugation after
adding acetone and redispersed in water.","",,,,,,,"",,"","",,"",,"",,"26","26","26","26","Sphere",,,,,,,,,"","","",,,,,,,,,,,,,,,,,,,,,,,,,,,,,,,,,,,,,,,"4.7","2","332",,,,,,,,,,,,,
,"https://doi.org/10.1021/ja104503g",,,"MnFe2O4","SiO2","Gd2O(CO3)2","",,,"MnCl2 (27 mg) and Fe(acac)3 (65 mg, acac = acetylacetonate) were placed in a 50
mL three-neck round-bottom flask in the presence of surfactants (oleic acid and
oleylamine) in octyl ether (15 mL).1
 The reaction mixture was stirred at 300oC for 1 h and
then cooled to room temperature. Nanoparticles were collected by adding excess ethanol
and centrifugation and redispersed in toluene.
MnFe2O4@SiO2 nanoparticles with 16 nm SiO2 shell were synthesized using a slight
modification of a known method.2
 Polyoxyethylene(5)nonylphenyl ether (1.68 mmol,
Igepal CO-520, containing 50 mol % hydrophilic group) and 1.2 mg MnFe2O4 were
dispersed in cyclohexane and vortexed. Then, ammonium hydroxide (30%, 105 µL) was
added to form a transparent and brown reverse microemulsion. Next, tetraethyl
orthosilicate (92 µL, TEOS) was added and the emulsion was let stand for 72 h at room
temperature. When methanol was added to the reaction solution, MnFe2O4@SiO2
nanoparticles were precipitated and collected by centrifugation. To control the SiO2
thicknesses from 4 to 8, 12, and 20 nm, amount of TEOS were changed from 10 to 24, 51,
and 149 µl, respectively. Synthesized MnFe2O4@SiO2 nanoparticles were dispersed in the diethylglycol
solution containing 38 mM Gd(NO3)3 and 2 M (NH2)2CO and the solution was, then, let
stand at 80 ◦C under Ar atomosphere with continuous stirring.3
 After the reaction was
finished, nanoparticles were separated through precipitation using centrifugation after
adding acetone and redispersed in water.","",,,,,,,"",,"","",,"",,"",,"34","34","34","34","Sphere",,,,,,,,,"","","",,,,,,,,,,,,,,,,,,,,,,,,,,,,,,,,,,,,,,,"4.7","4","318",,,,,,,,,,,,,
,"https://doi.org/10.1021/ja104503g",,,"MnFe2O4","SiO2","Gd2O(CO3)2","",,,"MnCl2 (27 mg) and Fe(acac)3 (65 mg, acac = acetylacetonate) were placed in a 50
mL three-neck round-bottom flask in the presence of surfactants (oleic acid and
oleylamine) in octyl ether (15 mL).1
 The reaction mixture was stirred at 300oC for 1 h and
then cooled to room temperature. Nanoparticles were collected by adding excess ethanol
and centrifugation and redispersed in toluene.
MnFe2O4@SiO2 nanoparticles with 16 nm SiO2 shell were synthesized using a slight
modification of a known method.2
 Polyoxyethylene(5)nonylphenyl ether (1.68 mmol,
Igepal CO-520, containing 50 mol % hydrophilic group) and 1.2 mg MnFe2O4 were
dispersed in cyclohexane and vortexed. Then, ammonium hydroxide (30%, 105 µL) was
added to form a transparent and brown reverse microemulsion. Next, tetraethyl
orthosilicate (92 µL, TEOS) was added and the emulsion was let stand for 72 h at room
temperature. When methanol was added to the reaction solution, MnFe2O4@SiO2
nanoparticles were precipitated and collected by centrifugation. To control the SiO2
thicknesses from 4 to 8, 12, and 20 nm, amount of TEOS were changed from 10 to 24, 51,
and 149 µl, respectively. Synthesized MnFe2O4@SiO2 nanoparticles were dispersed in the diethylglycol
solution containing 38 mM Gd(NO3)3 and 2 M (NH2)2CO and the solution was, then, let
stand at 80 ◦C under Ar atomosphere with continuous stirring.3
 After the reaction was
finished, nanoparticles were separated through precipitation using centrifugation after
adding acetone and redispersed in water.","",,,,,,,"",,"","",,"",,"",,"42","42","42","42","Sphere",,,,,,,,,"","","",,,,,,,,,,,,,,,,,,,,,,,,,,,,,,,,,,,,,,,"4.7","25.1","305",,,,,,,,,,,,,
,"https://doi.org/10.1021/ja104503g",,,"MnFe2O4","SiO2","Gd2O(CO3)2","",,,"MnCl2 (27 mg) and Fe(acac)3 (65 mg, acac = acetylacetonate) were placed in a 50
mL three-neck round-bottom flask in the presence of surfactants (oleic acid and
oleylamine) in octyl ether (15 mL).1
 The reaction mixture was stirred at 300oC for 1 h and
then cooled to room temperature. Nanoparticles were collected by adding excess ethanol
and centrifugation and redispersed in toluene.
MnFe2O4@SiO2 nanoparticles with 16 nm SiO2 shell were synthesized using a slight
modification of a known method.2
 Polyoxyethylene(5)nonylphenyl ether (1.68 mmol,
Igepal CO-520, containing 50 mol % hydrophilic group) and 1.2 mg MnFe2O4 were
dispersed in cyclohexane and vortexed. Then, ammonium hydroxide (30%, 105 µL) was
added to form a transparent and brown reverse microemulsion. Next, tetraethyl
orthosilicate (92 µL, TEOS) was added and the emulsion was let stand for 72 h at room
temperature. When methanol was added to the reaction solution, MnFe2O4@SiO2
nanoparticles were precipitated and collected by centrifugation. To control the SiO2
thicknesses from 4 to 8, 12, and 20 nm, amount of TEOS were changed from 10 to 24, 51,
and 149 µl, respectively. Synthesized MnFe2O4@SiO2 nanoparticles were dispersed in the diethylglycol
solution containing 38 mM Gd(NO3)3 and 2 M (NH2)2CO and the solution was, then, let
stand at 80 ◦C under Ar atomosphere with continuous stirring.3
 After the reaction was
finished, nanoparticles were separated through precipitation using centrifugation after
adding acetone and redispersed in water.","",,,,,,,"",,"","",,"",,"",,"50","50","50","50","Sphere",,,,,,,,,"","","",,,,,,,,,,,,,,,,,,,,,,,,,,,,,,,,,,,,,,,"4.7","33.1","274",,,,,,,,,,,,,
,"https://doi.org/10.1021/ja104503g",,,"MnFe2O4","SiO2","Gd2O(CO3)2","",,,"MnCl2 (27 mg) and Fe(acac)3 (65 mg, acac = acetylacetonate) were placed in a 50
mL three-neck round-bottom flask in the presence of surfactants (oleic acid and
oleylamine) in octyl ether (15 mL).1
 The reaction mixture was stirred at 300oC for 1 h and
then cooled to room temperature. Nanoparticles were collected by adding excess ethanol
and centrifugation and redispersed in toluene.
MnFe2O4@SiO2 nanoparticles with 16 nm SiO2 shell were synthesized using a slight
modification of a known method.2
 Polyoxyethylene(5)nonylphenyl ether (1.68 mmol,
Igepal CO-520, containing 50 mol % hydrophilic group) and 1.2 mg MnFe2O4 were
dispersed in cyclohexane and vortexed. Then, ammonium hydroxide (30%, 105 µL) was
added to form a transparent and brown reverse microemulsion. Next, tetraethyl
orthosilicate (92 µL, TEOS) was added and the emulsion was let stand for 72 h at room
temperature. When methanol was added to the reaction solution, MnFe2O4@SiO2
nanoparticles were precipitated and collected by centrifugation. To control the SiO2
thicknesses from 4 to 8, 12, and 20 nm, amount of TEOS were changed from 10 to 24, 51,
and 149 µl, respectively. Synthesized MnFe2O4@SiO2 nanoparticles were dispersed in the diethylglycol
solution containing 38 mM Gd(NO3)3 and 2 M (NH2)2CO and the solution was, then, let
stand at 80 ◦C under Ar atomosphere with continuous stirring.3
 After the reaction was
finished, nanoparticles were separated through precipitation using centrifugation after
adding acetone and redispersed in water.","",,,,,,,"",,"","",,"",,"",,"58","58","58","58","Sphere",,,,,,,,,"","","",,,,,,,,,,,,,,,,,,,,,,,,,,,,,,,,,,,,,,,"4.7","32.5","213",,,,,,,,,,,,,
,"https://doi.org/10.1002/adma.201203169",,,"0.07Gd2O3-0.93Fe3O4","HDA-G2","","",,,"The monodisperse GdIO nanoparticles were synthesized
through thermal decomposition of metal oleate complexes. Briefly, iron oleate (0.923 g, 1
mmol), gadolinium oleate (0.1 g, 0.1 mmol), and oleic acid (0.17 mL, 0.55 mmol) were mixed
in a three neck bottle flask containing 1-octadecene (15 mL). The solution was heated to
reflux for 2 h with heating rate of 5 °C min-1
under inert atmosphere. The resulting solution
was then cooled to room temperature, and was added with isopropanol (60 mL) to precipitate
the nanoparticles. The product was collected by centrifugation and finally redispersed in
hexane for further use. Synthesis of magnetite and Gd2O3 nanoparticles were followed the
same procedures that of GdIO naoparticles and detailed in supporting information.","",,,,,,,"",,"","Gd2O3/Fe3O4",,"HRTEM","200","",,"14","14","14","14","Sphere",,,,,,,,,"MTT","HeLa","","82","80",,,,,,,,"300","50","26.5",,,,,,"5","300","50","150",,,,,,,,,,,,,,,,,,"0.5","69.5","146.5",,,,,,,,,,,,,
,"https://doi.org/10.1002/adma.201203169",,,"Gd2O3","HDA-G2","","",,,"Gadolinium oleate (0.5 g, 0.5 mmol) was dissolved to 1-
octadecene (10 mL) containing oleic acid (1 mL), the reaction system was performed at reflux
temperature for 4 h. After cooling to room temperature by removing the heating resource, 30
mL isopropanol was added to the solution to precipitate the products, and then the
nanoparticles were collected by centrifugation at 8000 rpm for 10 min and dispersed in
hexane for further use","",,,,,,,"",,"","Gd2O3/Fe3O4",,"HRTEM","200","",,"2","2","2","2","Sphere",,,,,,,,,"","","",,,,,,,,,,,,,,,,,,,,,,,,,,,,,,,,,,,,,,,"0.5","12.1",,,,,,,,,,,,,,
,"https://doi.org/10.1002/adma.201203169",,,"Fe3O4","HDA-G2","","",,,": Iron oleate (0.923 g, 1 mmol) and oleic acid (0.16 mL,
0.5 mmol) were mixed in a there neck bottle flask with 1-octadecene (15 mL) as solvent.
After reflux for 1 h and cooling to room temperature, the products was precipitated by adding
of isopropanol, then collected by centrifugation and redispersed in hexane for further use.","",,,,,,,"",,"","Gd2O3/Fe3O4",,"HRTEM","200","",,"14","14","14","14","Sphere",,,,,,,,,"","","",,,,,,,,,,"300","50","64",,,,,,,,,,,,,,,,,,,,,,,,,,,"0.5",,"125.4",,,,,,,,,,,,,
,"https://doi.org/10.1002/anie.200603052",,,"DySiO2","Fe3O4","sulfo-SMCC","","46",,"Synthesis of DySiO2–(Fe3O4)n nanoparticles: Dye-doped silica
(DySiO2) and 9-nm water-soluble iron oxide (Fe3O4, WSIO) nanoparticles were synthesized by a literature method.[2e, 4a] Our hybrid
nanoparticles were fabricated through conjugation of these dyedoped silica nanoparticles with WSIOby using sulfo-SMCC (Pierce)
cross-linkers. In a typical experiment, DySiO2 nanoparticles were
dissolved in 10 mm phosphate buffer solution (0.1 mL) with a final
concentration of 5 mgmL1
. The nanoparticle surface amine was
modified with a maleimide group by adding sulfo-SMCC cross-linker
molecules (30 mg). After 30 min, excess cross-linkers were removed
by passing them through a desalting column and a 10 mgmL1 WSIO
nanoparticle solution (50 mL) was added to the maleimide-modified
silica nanoparticle solution. Unreacted WSIOnanoparticles were
removed by passing them through Sephacryl S-300 column (Amersham Biosciences). The formation of DySiO2–(Fe3O4)n nanoparticles
was confirmed by gel electrophoretic analysis. A new band with
delayed migration appears in both optical and fluorescence images
when compared to those of WSIOand DySiO2 nanoparticles (see the
Supporting Information).","",,,,,,,"",,"","",,"TEM",,"",,"48","48","48","48","Sphere",,,,,,,,,"","","",,,,,,,,,,,,,,,,,,,,,,,,,,,,,,,,,,,,,,,"9.4",,"397",,,,,,,,,,,,,
,"https://doi.org/10.1002/anie.200603052",,,"Fe3O4","","sulfo-SMCC","","10",,"","",,,,,,,"https://doi.org/10.1073/pnas.0504926102",,"","",,"TEM",,"",,"9","9","9","9","Sphere",,,,,,,,,"","","",,,,,,,,,,,,,,,,,,,,,,,,,,,,,,,,,,,,,,,"9.4",,"116",,,,,,,,,,,,,
,".10.1016.e.2015.02.019",,,"Fe3O4","DMSA","Au","",,,"The Fe3O4 NPs were synthesized via co-precipitation method and further
modified with DMSA as previously reported with a little modification [37]. Briefly,
5.406 g FeCl3 and 1.988 g FeCl2 were separately dissolved in 20 mL deionized (DI)
water and 5 mL HCl (2 M), respectively. Then these two solutions were added into
100 mL DI water. After that, 120 mL ammonia solution (2 M) was added into the
suspension, and allowed to react for 10 min under magnetic stirring. The black
precipitation was harvested with magnet, washed with DI water for at least three
times, and finally re-dispersed in 50 mL DI water. Separately, 40 mg DMSA was
added into 40 mL DI water, and the pH of the solution was adjusted to 3.0e3.5 with
HCl. When mixed with the suspension of Fe3O4 NPs, the pH of the solution was
adjusted to 4.0 with HCl and allowed to react for 60 min under nitrogen atmosphere
with continuous stirring. The resulting DMSA-modified Fe3O4 NPs were collected
with magnet and washed with DI water three times. After that, this sample was redispersed in 30 mL DI water prior to further reaction. Then, 1 mL HAuCl4 solution
with different concentration was dropped into 5 mL DMSA-modified Fe3O4 NPs
solution and reacted for 30 min under continuous stirring. The color of the solution
changed from black to brownish. Samples were harvested with magnet, washed
with DI water for three times, and re-dispersed in DI water.","",,,,,,,"https://doi.org/10.1016/j.biomaterials.2013.01.086",,"","",,"TEM",,"",,"28","28","28","28","Sphere",,,,,,,,,"MTT","BGC-823","","84",,,,,,,,,"300","15","58",,,,,,,,,,,,,,,,,,,,,,,,,,,"3",,"79.6",,,,,,,,,,,,,
,"https://doi.org/10.1021/ja3016582",,,"Fe3O4","TaOx","RITC","PEG","18",,"Iron oxide nanoparticles were synthesized according to the previously reported procedure with a little
modification.1
 36 g of iron-oleate complex (40 mmol), 10.4 g of oleic acid (40 mmol, 90%, Aldrich),
and 200 g of dioctyl ether (95%, Aldrich) were added in 1 L reactor and mixed at room temperature.
The reaction mixture was degassed at 90 °C under vacuum for 2 h. The mixture was heated to 287 °C
with a constant heating rate of 3.3 °C/min, and then kept at that temperature for 30 min under inert
atmosphere. The resulting solution containing the nanoparticles was then slowly cooled to
approximately 150 °C, and the solution was exposure to air to increase the crystallinity of the
nanoparticles for 2 hr. Subsequently, 700 ml of acetone was added to the solution to precipitate the
nanoparticles. The nanoparticles were separated by discarding supernatant and dispersed in hydrophobic
solvent such as n-hexane or chloroform. Finally the iron oxide nanoparticles were redispersed in
cyclohexane with concentration of 20 mg/ml. Microemulsion was prepared by adding 5 ml of NaOH aqueous solution (75 mM) to the oil phase
composed of 8ml cyclohexane containing Fe3O4 nanoparticles, 46 g of Igepal CO-520 (Aldrich), 5mL of
ethanol (Samchun, 99.9%), and 800 ml of cyclohexane (Samchun, 99.5%). After 1 mL of tantalum(V)
ethoxide (0.3 mmol, Strem, 99.8%) was added to the mixture at room temperature, Fe3O4/TaOx
core/shell nanoparticles were synthesized within 5 min.
To prepare rhodamine-B-isothiocyanate (RITC)-functionalized silane, 110 μl of
aminopropyltriethoxysilane (APTES, Aldrich) was reacted with 50 mg of RITC in 3.75 ml of ethanol at
room temperature for 24 h. The 1.5ml of resulting solution and 5 ml of 2-
methoxy(polyethyleneoxy)propyl trimethoxysilane (PEG-silane, Gelest, 596-725 Da) was added to 1 L
of the as-prepared mixture containing Fe3O4/TaOx core/shell nanoparticles. The mixture was then stirred
at room temperature for 24 h, becoming a red turbid solution. The resulting solution was evaporated at
60 °C until the solution became transparent, after which the functionalized Fe3O4/TaOx core/shell
nanoparticles were precipitated by adding a mixed solution of 1:1 (v/v) ether/n-hexane. The precipitates
were purified with ether and dispersed in ethanol. To this solution was added 40 mg of
methoxypoly(ethylene glycol) succinimidylglutarate (mPEG-SG, MW 2000, Sunbio). The mixture was
stirred overnight at 30 °C to conjugate PEG onto residual amine groups on the surface of the
functionalized Fe3O4/TaOx core/shell nanoparticles. After being washed several times with deionized
water, the final product was dispersed in phosphate buffered saline (PBS) buffer","",,,,,,,"",,"","",,"TEM","200","",,"8","8","8","8","Sphere",,,,,,,,,"MTT","RAW 264.7","","97",,,,,,,,,"300","50","4.3",,,,,,,,,,,,,,,,,,,,,,,,,,,"3",,"81.156",,,,,,,,,,,,,
,"https://doi.org/10.1021/acsami.7b05389",,,"Fe3O4","SiO2","peptide A KSKSQSGPLGLAGGSQPC","Gd",,,"We prepared Fe3O4 nanoparticles according to a modification of a previous method.1
 Typically,
3.8 g (4 mmol) of iron-oleate complex and 1 mL (6.25 mmol) of oleic acid were dissolved in 30 mL
of 1-octadecene at room temperature. The reaction mixture was subsequently heated to reflux
(~315 °C) for 1 h before it was cooled down to room temperature. The product was precipitated by
adding ethanol, then collected by centrifugation, and re-dispersed in cyclohexane. Fe3O4@SiO2 nanoparticles were synthesized using a modification of a known method.2
 1 mL of Igepal CO-520,
0.8 mg of Fe3O4 and 200 µL of ammonium hydroxide (30%) were dispersed in cyclohexane and
stirred to form a transparent and brown reverse microemulsion. Next, 100 µL of tetraethyl
orthosilicate (TEOS) was added and the emulsion was let stand for 12 h at room temperature. 100 µL
of (3-aminopropyl)triethoxysilane (APTES) was added and reacted for another 10 h to introduce
-NH2 onto the surface. Fe3O4@SiO2-NH2 nanoparticles were precipitated and collected by
centrifugation after demulsion by ethanol. Multistep conjugations were conducted on the surface of Fe3O4 NPs to install Gd
chelates on the central nanoparticle via cleavable linkers. First, Fe3O4
NPs were coated with SiO2 shells with amino groups modification on
the surface, which were then conjugated to heterobifunctional linkers,
4-(N-maleimidomethyl)cyclohexane-1-carboxylic acid 3-sulfo-N-hydroxysuccinimide ester sodium salt, via amide formation. Second,
Peptide A (sequence: KSKSQSGPLGLAGGSQPC) was conjugated to
the nanoparticles through the reaction between maleimide and thiol of
cysteine residues, and then alkynyl groups were introduced by the
reaction between the amino group on the peptide and propargyl-Nhydroxysuccinimidyl ester. After that, dendrimer azide-PAMAM (N3−
G2) was introduced via standard Sharpless click conditions using
ascorbic acid and CuSO4. Third, Gd chelates were conjugated by
modified nanoparticles with p-SCN−DTPA and Gd3+ chelation with
GdCl3·6H2O. Ultrafiltration was executed after each modification step
to remove excess reactants from the NPs. We also assembled Fe3O4−
pepB−Gd (without signal amplification) and Fe3O4−pepA(D)−Gd
(uncleavable peptide) conjugates for negative control; see the
Supporting Information for details","",,,,,,,"",,"","",,"TEM","200","",,"24","24","24","24","Sphere",,,,,,,,,"MTT","HT-1080","","78",,,,,,,,,,,,,,,,,,,,,,,,,,,,,,,,,,,,,,"0.47","3.02",,,,,,,,,,,,,,
,"https://doi.org/10.1021/acsami.7b05389",,,"Fe3O4","SiO2","peptide B Ac-KSGSQSGPLGLAGGSQPC","Gd",,,"We prepared Fe3O4 nanoparticles according to a modification of a previous method.1
 Typically,
3.8 g (4 mmol) of iron-oleate complex and 1 mL (6.25 mmol) of oleic acid were dissolved in 30 mL
of 1-octadecene at room temperature. The reaction mixture was subsequently heated to reflux
(~315 °C) for 1 h before it was cooled down to room temperature. The product was precipitated by
adding ethanol, then collected by centrifugation, and re-dispersed in cyclohexane. Fe3O4@SiO2 nanoparticles were synthesized using a modification of a known method.2
 1 mL of Igepal CO-520,
0.8 mg of Fe3O4 and 200 µL of ammonium hydroxide (30%) were dispersed in cyclohexane and
stirred to form a transparent and brown reverse microemulsion. Next, 100 µL of tetraethyl
orthosilicate (TEOS) was added and the emulsion was let stand for 12 h at room temperature. 100 µL
of (3-aminopropyl)triethoxysilane (APTES) was added and reacted for another 10 h to introduce
-NH2 onto the surface. Fe3O4@SiO2-NH2 nanoparticles were precipitated and collected by
centrifugation after demulsion by ethanol. Multistep conjugations were conducted on the surface of Fe3O4 NPs to install Gd
chelates on the central nanoparticle via cleavable linkers. First, Fe3O4
NPs were coated with SiO2 shells with amino groups modification on
the surface, which were then conjugated to heterobifunctional linkers,
4-(N-maleimidomethyl)cyclohexane-1-carboxylic acid 3-sulfo-N-hydroxysuccinimide ester sodium salt, via amide formation. Second,
Peptide A (sequence: KSKSQSGPLGLAGGSQPC) was conjugated to
the nanoparticles through the reaction between maleimide and thiol of
cysteine residues, and then alkynyl groups were introduced by the
reaction between the amino group on the peptide and propargyl-Nhydroxysuccinimidyl ester. After that, dendrimer azide-PAMAM (N3−
G2) was introduced via standard Sharpless click conditions using
ascorbic acid and CuSO4. Third, Gd chelates were conjugated by
modified nanoparticles with p-SCN−DTPA and Gd3+ chelation with
GdCl3·6H2O. Ultrafiltration was executed after each modification step
to remove excess reactants from the NPs. We also assembled Fe3O4−
pepB−Gd (without signal amplification) and Fe3O4−pepA(D)−Gd
(uncleavable peptide) conjugates for negative control; see the
Supporting Information for details","",,,,,,,"",,"","",,"TEM","200","",,"24","24","24","24","Sphere",,,,,,,,,"MTT","HT-1080","","95",,,,,,,,,,,,,,,,,,,,,,,,,,,,,,,,,,,,,,"0.47","3.03",,,,,,,,,,,,,,
,"https://doi.org/10.1021/acsami.7b05389",,,"Fe3O4","SiO2","","",,,"We prepared Fe3O4 nanoparticles according to a modification of a previous method.1
 Typically,
3.8 g (4 mmol) of iron-oleate complex and 1 mL (6.25 mmol) of oleic acid were dissolved in 30 mL
of 1-octadecene at room temperature. The reaction mixture was subsequently heated to reflux
(~315 °C) for 1 h before it was cooled down to room temperature. The product was precipitated by
adding ethanol, then collected by centrifugation, and re-dispersed in cyclohexane. Fe3O4@SiO2 nanoparticles were synthesized using a modification of a known method.2
 1 mL of Igepal CO-520,
0.8 mg of Fe3O4 and 200 µL of ammonium hydroxide (30%) were dispersed in cyclohexane and
stirred to form a transparent and brown reverse microemulsion. Next, 100 µL of tetraethyl
orthosilicate (TEOS) was added and the emulsion was let stand for 12 h at room temperature. 100 µL
of (3-aminopropyl)triethoxysilane (APTES) was added and reacted for another 10 h to introduce
-NH2 onto the surface. Fe3O4@SiO2-NH2 nanoparticles were precipitated and collected by
centrifugation after demulsion by ethanol. Multistep conjugations were conducted on the surface of Fe3O4 NPs to install Gd
chelates on the central nanoparticle via cleavable linkers. First, Fe3O4
NPs were coated with SiO2 shells with amino groups modification on
the surface, which were then conjugated to heterobifunctional linkers,
4-(N-maleimidomethyl)cyclohexane-1-carboxylic acid 3-sulfo-N-hydroxysuccinimide ester sodium salt, via amide formation. Second,
Peptide A (sequence: KSKSQSGPLGLAGGSQPC) was conjugated to
the nanoparticles through the reaction between maleimide and thiol of
cysteine residues, and then alkynyl groups were introduced by the
reaction between the amino group on the peptide and propargyl-Nhydroxysuccinimidyl ester. After that, dendrimer azide-PAMAM (N3−
G2) was introduced via standard Sharpless click conditions using
ascorbic acid and CuSO4. Third, Gd chelates were conjugated by
modified nanoparticles with p-SCN−DTPA and Gd3+ chelation with
GdCl3·6H2O. Ultrafiltration was executed after each modification step
to remove excess reactants from the NPs. We also assembled Fe3O4−
pepB−Gd (without signal amplification) and Fe3O4−pepA(D)−Gd
(uncleavable peptide) conjugates for negative control; see the
Supporting Information for details","",,,,,,,"",,"","",,"TEM","200","",,"24","24","24","24","Sphere",,,,,,,,,"","","",,,,,,,,,,,,,,,,,,,,,,,,,,,,,,,,,,,,,,,"0.47","2.95",,,,,,,,,,,,,,
,"https://doi.org/10.1016/j.biomaterials.2016.05.054",,,"Fe3O4","Mn3O4","PEG","",,,"Monodispersed Fe3O4 nanoparticles were prepared using the
reported thermal decomposition method [9]. In a typical reaction,
iron (III) acetylacetonate (2 mmol), 1,2-hexadecanediol (10 mmol),
oleic acid (6 mmol), and oleylamine (6 mmol) were dissolved in
benzyl ether (20 mL) and magnetically stirred under an ambient
nitrogen atmosphere. The mixture was pre-heated to 200 C for 2 h
and then refluxed at 300 C for 1 h. After being cooled down to
room temperature (RT), the product was purified with excess ethyl
alcohol three times and dispersed in hexane.","",,,,,,,"https://doi.org/10.1002/mabi.201400029",,"","",,"TEM",,"",,"13.3","13.3","13.3","13.3","Sphere",,,,,,,,,"MTT","MKN-45","","96",,,,,,,,,"298","15","48",,,,,,,,,,,,,,,,,,,,,,,,,,,"1.5","2.4","92.2",,,,,,,,,,,,,
,"https://doi.org/10.1002/advs.201901800",,,"Fe3O4","PEG","DA/FA","","45.7",,"Citric acid-stabilized ultrasmall Fe3O4 NPs were prepared by a solvothermal method
according to the literature[2] with a slight modification. Typically, anhydrous FeCl3 (4 mmol)
was dissolved in diethylene glycol (40 mL) under ultrasonication to form a homogeneous
solution. Na3Cit (1.6 mmol) was added to the above solution, and the mixture was heated to
80 °C in a water bath to form a clear solution. Subsequently, sodium acetate (12 mmol) was
added to the above mixture solution and then the mixture was transferred to a Teflon-lined
stainless-steel autoclave with a volume of 50 mL and sealed in air. The autoclave was then
placed in an oven at 200 °C for 5.5 h. After cooling down to room temperature, the black
solution was collected by centrifugation (10 000 rpm, 10 min) and purified with ethanol (2
times) and water (1 time) to remove excess reactants and byproducts. The resulting black
product was redispersed into water and lyophilized to obtain ultrasmall Fe3O4 NPs. The ultrasmall Fe3O4 NPs (56 mg) dispersed in DMSO (5 mL) was activated by EDC
(144 mg, in 2 mL DMSO) under vigorously stirring for 30 min, then NHS (70 mg, in 1 mL
DMSO) was added into the above solution under stirring for another 3 h. After that, the NH2-
PEG-(DA)-FA solution (7 mg, in 3 mL DMSO) was dropwise added to the above solution
under vigorous stirring for 3 days. The reaction mixture was then dialyzed against water (9
times, 2 L) using a dialysis membrane with an MWCO of 5000 for 3 days, followed by
lyophilization to obtain the product of Fe3O4-PEG-(DA)-FA NPs.","",,,,,,,"",,"","",,"TEM","200","",,"2.8","2.8","2.8","2.8","Sphere",,,,,,,,,"","","",,,,,,,,,,,,,,,,,,,,,,,,,,,,,,,,,,,,,,,"0.5","3.83","9.04",,,,,,,,,,,,,
