Repository: Boss-chemAIst/DiMRI

File: Database/mri2.csv (part 4 of 9)
"X","paper_doi","paper_files","paper_comment","np_core","np_shell_1","np_shell_2","np_shell_3","np_hydro_size","np_zeta","syn_description","syn_method","syn_temp","syn_pH","syn_steer","syn_atm","syn_press","syn_surf","syn_doi","xrd_scherrer_size","xrd_crystallinity","xrd_fracs","xrd_files","emic_exp_type","emic_kV","emic_scan_regime","emic_interplanar_dist","emic_size","emic_x_size","emic_y_size","emic_z_size","emic_shape","emic_files","ads_method","ads_adsorbate","ads_pore_volume","ads_density","ads_pore_size","ads_surf_area","ads_files","tox_test_type","tox_cell_line","tox_gen_tox","tox_mtt_24","tox_mtt_48","tox_mtt_72","tox_lc50","tox_noec","tox_loes","tox_live_frac","tox_apopt_frac","tox_necr_frac","squid_temp","squid_h_max","squid_sat_mag","squid_coerc_f","squid_rem_mag","squid_orient","squid_h_bias","squid_files","zfc_temp_min","zfc_temp_max","zfc_h_meas","zfc_temp_block","zfc_files","htherm_method","htherm_relax","htherm_h_amplitude","htherm_amf_freq","htherm_sar","htherm_ilp","htherm_toxicity","htherm_files","magmech_mech","magmech_h_val","magmech_mag_grad","magmech_torque","magmech_wdist","magmech_mag_type","magmech_target","magmech_target_force","mri_h_val","mri_r1","mri_r2","dds_h_val","dds_mag_grad","dds_wdist","dds_mag_type","dds_vessel","dds_velocity","dds_accumulation","mep_mep_coef","mep_h_val","mep_h_opt","mep_epsilon","mep_piezo","mep_resist"
,"https://doi.org/10.1021/acs.chemmater.8b04760",,,"Zn0.76Fe0.24Fe2O4","Sodium citrate","","","39.66","-49.2","A one-pot method was used to produce ZnxFe3−xO4 octapods (x = 0.44 for example). Iron oleate (0.903 g, 1 mmol, dark red−brown waxy solid, stored at least for 2 weeks in the dish) and zinc oleate (0.108 g, 0.172 mmol) were dissolved in 1- octadecene (12 mL) with the addition of oleic acid (0.189 mL, 0.586 mmol). The solution was first heated in a vacuum at 100 °C for 30 min to remove other low-boiling point impurities in air and solvent and then heated to 350 °C rapidly and refluxed at that temperature for 2 h at a N2 atmosphere. After the solution was cooled down to room temperature, the products were separated by centrifugation and dispersed in hexane. After three times wash with ethanol, the NPs were dispersed in hexane again for further use. ZnxFe3−xO4 octapods with other doping ratios were synthesized in the same way by adjusting the ratio of ferric oleate and zinc oleate. The preparation of Fe3O4 octapods is similar to this procedure except using zinc oleate as a precursor.","Polyol",,,,"",,"","",,"","ZnFe2O4",,"TEM","200","",,"19",,,,"Octapod","","","",,,,,,"MTT","SMMC-7721","","98",,,,,,,,,"300","50","69.3","12.8",,,,,,,,,,"",,,,,,,,,,,,,,,,"7",,"621.9",,,,,,,,,,,,,
,"https://doi.org/10.1021/acs.chemmater.8b04760",,,"Zn0.99Fe0.01Fe2O4","Sodium citrate","","","38.47","-33.7","A one-pot method was used to produce ZnxFe3−xO4 octapods (x = 0.44 for example). Iron oleate (0.903 g, 1 mmol, dark red−brown waxy solid, stored at least for 2 weeks in the dish) and zinc oleate (0.108 g, 0.172 mmol) were dissolved in 1- octadecene (12 mL) with the addition of oleic acid (0.189 mL, 0.586 mmol). The solution was first heated in a vacuum at 100 °C for 30 min to remove other low-boiling point impurities in air and solvent and then heated to 350 °C rapidly and refluxed at that temperature for 2 h at a N2 atmosphere. After the solution was cooled down to room temperature, the products were separated by centrifugation and dispersed in hexane. After three times wash with ethanol, the NPs were dispersed in hexane again for further use. ZnxFe3−xO4 octapods with other doping ratios were synthesized in the same way by adjusting the ratio of ferric oleate and zinc oleate. The preparation of Fe3O4 octapods is similar to this procedure except using zinc oleate as a precursor.","Polyol",,,,"",,"","",,"","ZnFe2O4",,"TEM","200","",,"19",,,,"Octapod","","","",,,,,,"MTT","SMMC-7721","","100",,,,,,,,,"300","50","58.9","7.3",,,,,,,,,,"",,,,,,,,,,,,,,,,"0.5",,"357.9",,,,,,,,,,,,,
,"https://doi.org/10.1021/acs.chemmater.8b04760",,,"Zn0.99Fe0.01Fe2O4","Sodium citrate","","","38.47","-33.7","A one-pot method was used to produce ZnxFe3−xO4 octapods (x = 0.44 for example). Iron oleate (0.903 g, 1 mmol, dark red−brown waxy solid, stored at least for 2 weeks in the dish) and zinc oleate (0.108 g, 0.172 mmol) were dissolved in 1- octadecene (12 mL) with the addition of oleic acid (0.189 mL, 0.586 mmol). The solution was first heated in a vacuum at 100 °C for 30 min to remove other low-boiling point impurities in air and solvent and then heated to 350 °C rapidly and refluxed at that temperature for 2 h at a N2 atmosphere. After the solution was cooled down to room temperature, the products were separated by centrifugation and dispersed in hexane. After three times wash with ethanol, the NPs were dispersed in hexane again for further use. ZnxFe3−xO4 octapods with other doping ratios were synthesized in the same way by adjusting the ratio of ferric oleate and zinc oleate. The preparation of Fe3O4 octapods is similar to this procedure except using zinc oleate as a precursor.","Polyol",,,,"",,"","",,"","ZnFe2O4",,"TEM","200","",,"19",,,,"Octapod","","","",,,,,,"MTT","SMMC-7721","","100",,,,,,,,,"300","50","58.9","7.3",,,,,,,,,,"",,,,,,,,,,,,,,,,"1.5","23.9","476.7",,,,,,,,,,,,,
,"https://doi.org/10.1021/acs.chemmater.8b04760",,,"Zn0.99Fe0.01Fe2O4","Sodium citrate","","","38.47","-33.7","A one-pot method was used to produce ZnxFe3−xO4 octapods (x = 0.44 for example). Iron oleate (0.903 g, 1 mmol, dark red−brown waxy solid, stored at least for 2 weeks in the dish) and zinc oleate (0.108 g, 0.172 mmol) were dissolved in 1- octadecene (12 mL) with the addition of oleic acid (0.189 mL, 0.586 mmol). The solution was first heated in a vacuum at 100 °C for 30 min to remove other low-boiling point impurities in air and solvent and then heated to 350 °C rapidly and refluxed at that temperature for 2 h at a N2 atmosphere. After the solution was cooled down to room temperature, the products were separated by centrifugation and dispersed in hexane. After three times wash with ethanol, the NPs were dispersed in hexane again for further use. ZnxFe3−xO4 octapods with other doping ratios were synthesized in the same way by adjusting the ratio of ferric oleate and zinc oleate. The preparation of Fe3O4 octapods is similar to this procedure except using zinc oleate as a precursor.","Polyol",,,,"",,"","",,"","ZnFe2O4",,"TEM","200","",,"19",,,,"Octapod","","","",,,,,,"MTT","SMMC-7721","","100",,,,,,,,,"300","50","58.9","7.3",,,,,,,,,,"",,,,,,,,,,,,,,,,"7",,"542.2",,,,,,,,,,,,,
,"https://doi.org/10.1038/ncomms15468",,,"Fe3O4","PEG-PMMA","","",,,"Iron oxide nanoparticles (IO NPs) with diameter of 5 nm were obtained following procedures reported elsewhere (Supplementary Refs. 1 and 2). IO NPs with  diameter of 15 nm were modified from a previously developed method. To obtain IO-5 NPs, 353 mg  of Fe(acac)3, 1 mL of oleic acid, 1 mL of oleyl amine, 1.25 g of 1,2-hexadecanediol, and 10 mL of  benzyl ether were mixed in a flask, allowing for degassing with N2 under 100 °C for 20 min. The  system was then heated under reflux and maintained for 30 min before cooling to room temperature.  The product was collected by centrifugation with the addition of ethyl alcohol and purified with a  mixture of hexane and ethyl alcohol. The final product of IO-5 NPs was dispersed in hexane for  further use. To obtain IO-15 NPs, 900 mg of iron oleate, 0.16 mL of oleic acid, and 15 mL of  1-octadecene were mixed in a flask and degassed with N2. The system was heated under reflux and  maintained for 1 h. After cooling to room temperature, excess of isopropanol was added to  precipitate the product. The final product was obtained by centrifugation and dispersed in hexane for  further use. For the synthesis of IO nanoplates, 0.9 g","",,,,"",,"","",,"","",,"TEM",,"",,"5.2","5.2","5.2","5.2","Sphere","","","",,,,,,"","","",,,,,,,,,,"300","50","43.18",,,,,,,,,,,"",,,,,,,,,,,,,,,,"7","1.38","70.2",,,,,,,,,,,,,
,"https://doi.org/10.1038/ncomms15468",,,"Fe3O4","PEG-PMMA","","",,,"Iron oxide nanoparticles (IO NPs) with diameter of 5 nm were obtained following procedures reported elsewhere (Supplementary Refs. 1 and 2). IO NPs with  diameter of 15 nm were modified from a previously developed method. To obtain IO-5 NPs, 353 mg  of Fe(acac)3, 1 mL of oleic acid, 1 mL of oleyl amine, 1.25 g of 1,2-hexadecanediol, and 10 mL of  benzyl ether were mixed in a flask, allowing for degassing with N2 under 100 °C for 20 min. The  system was then heated under reflux and maintained for 30 min before cooling to room temperature.  The product was collected by centrifugation with the addition of ethyl alcohol and purified with a  mixture of hexane and ethyl alcohol. The final product of IO-5 NPs was dispersed in hexane for  further use. To obtain IO-15 NPs, 900 mg of iron oleate, 0.16 mL of oleic acid, and 15 mL of  1-octadecene were mixed in a flask and degassed with N2. The system was heated under reflux and  maintained for 1 h. After cooling to room temperature, excess of isopropanol was added to  precipitate the product. The final product was obtained by centrifugation and dispersed in hexane for  further use. For the synthesis of IO nanoplates, 0.9 g","",,,,"",,"","",,"","",,"TEM",,"",,"15.1","15.1","15.1","15.1","Sphere","","","",,,,,,"","","",,,,,,,,,,"300","50","65.1",,,,,,,,,,,"",,,,,,,,,,,,,,,,"7","1.17","127.4",,,,,,,,,,,,,
,"https://doi.org/10.1038/ncomms15468",,,"Fe3O4(5nm)-Fe3O4(15nm)-","","","","134.3",,"Amphiphilic IO NPs were synthesized using the tandem ‘grafting to’ and ‘grafting from’ reaction we have recently developed. In the ‘grafting to’ reaction, a solution of phosphonated-PEG (PEG-P) (20 mg) and the ATRP initiator BiBEP (15 mg) in chloroform (2 ml) was added slowly into 5 ml of the IO NPs (100 nM) in chloroform. After stirring for 12 h, the samples (IO@PEG/BiBEP) were washed with a mixture of acetone and diethyl ether (2:1) and collected after centrifugation at 4,000g for 5 min. IO@PEG/BiBEP was dis- persed in 4 ml of DMF for further uses. In the ‘grafting from’ reaction, MMA (0.4 ml) and IO@PEG/BiBEP (50 nM) were mixed in DMF (2 ml). After being degassed for 30 min by N2, CuBr (6 mg) and ME6TREN (35 mg) were added, and the reaction solution was kept in a water bath at 40 °C for 12 h. After being purified by magnetic separation five times, the IO NPs coated with PEG and PMMA (IO@PEG/PMMA) were stored in chloroform. To prepare IO cluster C3 for example, 60 ml (850 nM) of IO-5@PEG/PMMA and 40 ml (50 nM) of IO-15@PEG/ PMMA in chloroform were mixed with 900 ml (0.05 mg ml 􏰀 1) of SDS in water and emulsified for B5 min by pulsed sonication (100 W and 22.5 kHz, XL-2000 series). The emulsion was then stirred at room temperature for 10 h to evaporate the organic solvent. Other IO cluster samples were prepared by the similar method but with different feed molar ratios and starting IO NPs","",,,,"",,"","",,"","",,"TEM",,"",,"115.5","115.5","115.5","115.5","Sphere","","","",,,,,,"MTT","HepG2","","89",,,,,,,,,"300","50","40.28",,,,,,,,,,,"",,,,,,,,,,,,,,,,"7","2.11","231.6",,,,,,,,,,,,,
,"https://doi.org/10.1038/ncomms15468",,,"Fe3O4(5nm)-Fe3O4(15nm)-","","","","136.9",,"Amphiphilic IO NPs were synthesized using the tandem ‘grafting to’ and ‘grafting from’ reaction we have recently developed. In the ‘grafting to’ reaction, a solution of phosphonated-PEG (PEG-P) (20 mg) and the ATRP initiator BiBEP (15 mg) in chloroform (2 ml) was added slowly into 5 ml of the IO NPs (100 nM) in chloroform. After stirring for 12 h, the samples (IO@PEG/BiBEP) were washed with a mixture of acetone and diethyl ether (2:1) and collected after centrifugation at 4,000g for 5 min. IO@PEG/BiBEP was dis- persed in 4 ml of DMF for further uses. In the ‘grafting from’ reaction, MMA (0.4 ml) and IO@PEG/BiBEP (50 nM) were mixed in DMF (2 ml). After being degassed for 30 min by N2, CuBr (6 mg) and ME6TREN (35 mg) were added, and the reaction solution was kept in a water bath at 40 °C for 12 h. After being purified by magnetic separation five times, the IO NPs coated with PEG and PMMA (IO@PEG/PMMA) were stored in chloroform. To prepare IO cluster C3 for example, 60 ml (850 nM) of IO-5@PEG/PMMA and 40 ml (50 nM) of IO-15@PEG/ PMMA in chloroform were mixed with 900 ml (0.05 mg ml 􏰀 1) of SDS in water and emulsified for B5 min by pulsed sonication (100 W and 22.5 kHz, XL-2000 series). The emulsion was then stirred at room temperature for 10 h to evaporate the organic solvent. Other IO cluster samples were prepared by the similar method but with different feed molar ratios and starting IO NPs","",,,,"",,"","",,"","",,"TEM",,"",,"127.8","127.8","127.8","127.8","Sphere","","","",,,,,,"MTT","HepG2","","87",,,,,,,,,"300","50","60.37",,,,,,,,,,,"",,,,,,,,,,,,,,,,"7","0.8","358.3",,,,,,,,,,,,,
,"https://doi.org/10.1038/ncomms15468",,,"Fe3O4(5nm)-Fe3O4(15nm)-","","","","151.5",,"Amphiphilic IO NPs were synthesized using the tandem ‘grafting to’ and ‘grafting from’ reaction we have recently developed. In the ‘grafting to’ reaction, a solution of phosphonated-PEG (PEG-P) (20 mg) and the ATRP initiator BiBEP (15 mg) in chloroform (2 ml) was added slowly into 5 ml of the IO NPs (100 nM) in chloroform. After stirring for 12 h, the samples (IO@PEG/BiBEP) were washed with a mixture of acetone and diethyl ether (2:1) and collected after centrifugation at 4,000g for 5 min. IO@PEG/BiBEP was dis- persed in 4 ml of DMF for further uses. In the ‘grafting from’ reaction, MMA (0.4 ml) and IO@PEG/BiBEP (50 nM) were mixed in DMF (2 ml). After being degassed for 30 min by N2, CuBr (6 mg) and ME6TREN (35 mg) were added, and the reaction solution was kept in a water bath at 40 °C for 12 h. After being purified by magnetic separation five times, the IO NPs coated with PEG and PMMA (IO@PEG/PMMA) were stored in chloroform. To prepare IO cluster C3 for example, 60 ml (850 nM) of IO-5@PEG/PMMA and 40 ml (50 nM) of IO-15@PEG/ PMMA in chloroform were mixed with 900 ml (0.05 mg ml 􏰀 1) of SDS in water and emulsified for B5 min by pulsed sonication (100 W and 22.5 kHz, XL-2000 series). The emulsion was then stirred at room temperature for 10 h to evaporate the organic solvent. Other IO cluster samples were prepared by the similar method but with different feed molar ratios and starting IO NPs","",,,,"",,"","",,"","",,"TEM",,"",,"129.2","129.2","129.2","129.2","Sphere","","","",,,,,,"MTT","HepG2","","86",,,,,,,,,"300","50","53.69",,,,,,,,,,,"",,,,,,,,,,,,,,,,"7","0.92","533.4",,,,,,,,,,,,,
,"https://doi.org/10.1038/ncomms15468",,,"Fe3O4(5nm)-Fe3O4(15nm)-","","","",,,"Amphiphilic IO NPs were synthesized using the tandem ‘grafting to’ and ‘grafting from’ reaction we have recently developed. In the ‘grafting to’ reaction, a solution of phosphonated-PEG (PEG-P) (20 mg) and the ATRP initiator BiBEP (15 mg) in chloroform (2 ml) was added slowly into 5 ml of the IO NPs (100 nM) in chloroform. After stirring for 12 h, the samples (IO@PEG/BiBEP) were washed with a mixture of acetone and diethyl ether (2:1) and collected after centrifugation at 4,000g for 5 min. IO@PEG/BiBEP was dis- persed in 4 ml of DMF for further uses. In the ‘grafting from’ reaction, MMA (0.4 ml) and IO@PEG/BiBEP (50 nM) were mixed in DMF (2 ml). After being degassed for 30 min by N2, CuBr (6 mg) and ME6TREN (35 mg) were added, and the reaction solution was kept in a water bath at 40 °C for 12 h. After being purified by magnetic separation five times, the IO NPs coated with PEG and PMMA (IO@PEG/PMMA) were stored in chloroform. To prepare IO cluster C3 for example, 60 ml (850 nM) of IO-5@PEG/PMMA and 40 ml (50 nM) of IO-15@PEG/ PMMA in chloroform were mixed with 900 ml (0.05 mg ml 􏰀 1) of SDS in water and emulsified for B5 min by pulsed sonication (100 W and 22.5 kHz, XL-2000 series). The emulsion was then stirred at room temperature for 10 h to evaporate the organic solvent. Other IO cluster samples were prepared by the similar method but with different feed molar ratios and starting IO NPs","",,,,"",,"","",,"","",,"TEM",,"",,"145.8","145.8","145.8","145.8","Sphere","","","",,,,,,"","","",,,,,,,,,,"300","50","54.73",,,,,,,,,,,"",,,,,,,,,,,,,,,,"7","1.56","515.3",,,,,,,,,,,,,
,"https://doi.org/10.1038/ncomms15468",,,"Fe3O4(5nm)-Fe3O4(15nm)-","","","",,,"Amphiphilic IO NPs were synthesized using the tandem ‘grafting to’ and ‘grafting from’ reaction we have recently developed. In the ‘grafting to’ reaction, a solution of phosphonated-PEG (PEG-P) (20 mg) and the ATRP initiator BiBEP (15 mg) in chloroform (2 ml) was added slowly into 5 ml of the IO NPs (100 nM) in chloroform. After stirring for 12 h, the samples (IO@PEG/BiBEP) were washed with a mixture of acetone and diethyl ether (2:1) and collected after centrifugation at 4,000g for 5 min. IO@PEG/BiBEP was dis- persed in 4 ml of DMF for further uses. In the ‘grafting from’ reaction, MMA (0.4 ml) and IO@PEG/BiBEP (50 nM) were mixed in DMF (2 ml). After being degassed for 30 min by N2, CuBr (6 mg) and ME6TREN (35 mg) were added, and the reaction solution was kept in a water bath at 40 °C for 12 h. After being purified by magnetic separation five times, the IO NPs coated with PEG and PMMA (IO@PEG/PMMA) were stored in chloroform. To prepare IO cluster C3 for example, 60 ml (850 nM) of IO-5@PEG/PMMA and 40 ml (50 nM) of IO-15@PEG/ PMMA in chloroform were mixed with 900 ml (0.05 mg ml 􏰀 1) of SDS in water and emulsified for B5 min by pulsed sonication (100 W and 22.5 kHz, XL-2000 series). The emulsion was then stirred at room temperature for 10 h to evaporate the organic solvent. Other IO cluster samples were prepared by the similar method but with different feed molar ratios and starting IO NPs","",,,,"",,"","",,"","",,"TEM",,"",,"238.9","238.9","238.9","238.9","Sphere","","","",,,,,,"","","",,,,,,,,,,"300","50","50.22",,,,,,,,,,,"",,,,,,,,,,,,,,,,"7","1.35","445.8",,,,,,,,,,,,,
,"https://doi.org/10.1038/ncomms15468",,,"Fe3O4","","","",,,"The synthesis of IO cubes was performed as  follows: 900 mg (1 mmol) of iron oleate was dissolved in 15 mL of TOA in the presence of 159 μL  (0.5 mmol) of oleic acid. After replacement with a nitrogen atmosphere, the flask was then heated to 320 °C with a heating rate of about 10-15 °C per min and maintained at 320 °C for 2 h. The heating  source was then removed to allow the system to cool to room temperature. The products were  obtained by a similar procedure as above and dispersed in hexane. The samples for magnetization  measurements were subjected to solvent washing (3 times) and metal bath drying (100 °C) to obtain  dry powder samples","",,,,"",,"","",,"","",,"TEM",,"",,"12","12","12","12","Cubic","","","",,,,,,"","","",,,,,,,,,,"300","50","61.31",,,,,,,,,,,"",,,,,,,,,,,,,,,,"7","0.9","157.9",,,,,,,,,,,,,
,"https://doi.org/10.1038/ncomms15468",,,"Fe3O4","","","",,,"For the synthesis of IO nanoplates, 0.9 g (1 mmol) iron oleate complex was dissolved in 10 mL  benzyl ether, with the addition of 0.16 mL (0.5 mmol) oleic acid and 15 mg (0.1 mmol) sodium  oleate. The solution was kept at 120 °C for 20 min before reaching reflux temperature, and was  allowed to react for 1 h before cooling to room temperature. The products were obtained by addition  of 50 mL ethanol and were collected by centrifugation at 7000 rpm for 10 min. After washing with  ethanol twice, the precipitation was dispersed in hexane.","",,,,"",,"","",,"","",,"TEM",,"",,,"21","21","4.8","Hexaplate","","","",,,,,,"","","",,,,,,,,,,"300","50","57.6",,,,,,,,,,,"",,,,,,,,,,,,,,,,"7","1.44","204.5",,,,,,,,,,,,,
,"https://doi.org/10.1038/ncomms15468",,,"Fe3O4(12nm cubic)-Fe3O4(21nm hexaplate)-","","","","95",,"Amphiphilic IO NPs were synthesized using the tandem ‘grafting to’ and ‘grafting from’ reaction we have recently developed. In the ‘grafting to’ reaction, a solution of phosphonated-PEG (PEG-P) (20 mg) and the ATRP initiator BiBEP (15 mg) in chloroform (2 ml) was added slowly into 5 ml of the IO NPs (100 nM) in chloroform. After stirring for 12 h, the samples (IO@PEG/BiBEP) were washed with a mixture of acetone and diethyl ether (2:1) and collected after centrifugation at 4,000g for 5 min. IO@PEG/BiBEP was dis- persed in 4 ml of DMF for further uses. In the ‘grafting from’ reaction, MMA (0.4 ml) and IO@PEG/BiBEP (50 nM) were mixed in DMF (2 ml). After being degassed for 30 min by N2, CuBr (6 mg) and ME6TREN (35 mg) were added, and the reaction solution was kept in a water bath at 40 °C for 12 h. After being purified by magnetic separation five times, the IO NPs coated with PEG and PMMA (IO@PEG/PMMA) were stored in chloroform. To prepare IO cluster C3 for example, 60 ml (850 nM) of IO-5@PEG/PMMA and 40 ml (50 nM) of IO-15@PEG/ PMMA in chloroform were mixed with 900 ml (0.05 mg ml 􏰀 1) of SDS in water and emulsified for B5 min by pulsed sonication (100 W and 22.5 kHz, XL-2000 series). The emulsion was then stirred at room temperature for 10 h to evaporate the organic solvent. Other IO cluster samples were prepared by the similar method but with different feed molar ratios and starting IO NPs","",,,,"",,"","",,"","",,"TEM",,"",,"85.7","85.7","85.7","85.7","Sphere","","","",,,,,,"","","",,,,,,,,,,"300","50","51.23",,,,,,,,,,,"",,,,,,,,,,,,,,,,"7","2.24","589.3",,,,,,,,,,,,,
,"https://doi.org/10.1038/ncomms15468",,,"Fe3O4(12nm cubic)-Fe3O4(21nm hexaplate)-","","","","103",,"Amphiphilic IO NPs were synthesized using the tandem ‘grafting to’ and ‘grafting from’ reaction we have recently developed. In the ‘grafting to’ reaction, a solution of phosphonated-PEG (PEG-P) (20 mg) and the ATRP initiator BiBEP (15 mg) in chloroform (2 ml) was added slowly into 5 ml of the IO NPs (100 nM) in chloroform. After stirring for 12 h, the samples (IO@PEG/BiBEP) were washed with a mixture of acetone and diethyl ether (2:1) and collected after centrifugation at 4,000g for 5 min. IO@PEG/BiBEP was dis- persed in 4 ml of DMF for further uses. In the ‘grafting from’ reaction, MMA (0.4 ml) and IO@PEG/BiBEP (50 nM) were mixed in DMF (2 ml). After being degassed for 30 min by N2, CuBr (6 mg) and ME6TREN (35 mg) were added, and the reaction solution was kept in a water bath at 40 °C for 12 h. After being purified by magnetic separation five times, the IO NPs coated with PEG and PMMA (IO@PEG/PMMA) were stored in chloroform. To prepare IO cluster C3 for example, 60 ml (850 nM) of IO-5@PEG/PMMA and 40 ml (50 nM) of IO-15@PEG/ PMMA in chloroform were mixed with 900 ml (0.05 mg ml 􏰀 1) of SDS in water and emulsified for B5 min by pulsed sonication (100 W and 22.5 kHz, XL-2000 series). The emulsion was then stirred at room temperature for 10 h to evaporate the organic solvent. Other IO cluster samples were prepared by the similar method but with different feed molar ratios and starting IO NPs","",,,,"",,"","",,"","",,"TEM",,"",,"91.6","91.6","91.6","91.6","Sphere","","","",,,,,,"","","",,,,,,,,,,"300","50","51.38",,,,,,,,,,,"",,,,,,,,,,,,,,,,"7","2.76","487.7",,,,,,,,,,,,,
,"https://doi.org/10.1002/adma.201304744",,,"Fe3O4","DP-PEG","","","11",,"Fe3O4 nanoparticles with core size of 3.6 nm were synthesized according to a previous report with slight modifications.[2] Typically, 1.41 g (4 mmol) of Fe(acac)3, 3.39 g (12 mmol) of oleic acid, 3.21 g (12 mmol) of oleylamine, and 2.70 g (10 mmol) of 1-octadecanol were dissolved in 40 mL of diphenyl ether. After being purged with nitrogen for 30 min, the solution was refluxed for 30 min under stirring.
Then the reaction system was cooled to room temperature. The resultant nanoparticles were precipitated by ethanol, collected by centrifugation, washed with ethanol for three times, and finally redispersed in THF or cyclohexane for further experiments.
As a typical example, 150 mg of PEG derivative was dissolved in 10 mL of THF containing 10 mg hydrophobic Fe3O4 nanoparticles. Then, the reaction mixture was heated to 60 C and kept at this temperature for 12 h under stirring. After that, the Fe3O4 nanoparticles were precipitated by cyclohexane, washed with cyclohexane for three times, and then dried under vacuum at room temperature. The particle powders obtained, independent of the anchoring group of PEG derivatives and the particle core size, were found to be readily dissolved in water, supporting that the PEG coating was effectively realized. To remove excess PEG ligand, the resultant aqueous solutions containing the PEGylated Fe3O4 nanoparticles were purified by ultrafiltration for 4 cycles using 100 kDa MWCO centrifugal filter (Millipore YM-100).","Polyol",,,,"",,"","",,"","Fe3O4",,"TEM","100","",,"3.6","3.6","3.6","3.6","Sphere","","","",,,,,,"","","",,,,,,,,,,"300",,"13",,,,,,,,,,,"",,,,,,,,,,,,,,,,"3","3.21","24.6",,,,,,,,,,,,,
,"https://doi.org/10.1002/adma.201304744",,,"Fe3O4","HX-PEG","","","9",,"Fe3O4 nanoparticles with core size of 3.6 nm were synthesized according to a previous report with slight modifications.[2] Typically, 1.41 g (4 mmol) of Fe(acac)3, 3.39 g (12 mmol) of oleic acid, 3.21 g (12 mmol) of oleylamine, and 2.70 g (10 mmol) of 1-octadecanol were dissolved in 40 mL of diphenyl ether. After being purged with nitrogen for 30 min, the solution was refluxed for 30 min under stirring.
Then the reaction system was cooled to room temperature. The resultant nanoparticles were precipitated by ethanol, collected by centrifugation, washed with ethanol for three times, and finally redispersed in THF or cyclohexane for further experiments.
As a typical example, 150 mg of PEG derivative was dissolved in 10 mL of THF containing 10 mg hydrophobic Fe3O4 nanoparticles. Then, the reaction mixture was heated to 60 C and kept at this temperature for 12 h under stirring. After that, the Fe3O4 nanoparticles were precipitated by cyclohexane, washed with cyclohexane for three times, and then dried under vacuum at room temperature. The particle powders obtained, independent of the anchoring group of PEG derivatives and the particle core size, were found to be readily dissolved in water, supporting that the PEG coating was effectively realized. To remove excess PEG ligand, the resultant aqueous solutions containing the PEGylated Fe3O4 nanoparticles were purified by ultrafiltration for 4 cycles using 100 kDa MWCO centrifugal filter (Millipore YM-100).","Polyol",,,,"",,"","",,"","Fe3O4",,"TEM","100","",,"3.6","3.6","3.6","3.6","Sphere","","","",,,,,,"","","",,,,,,,,,,"300",,"22.9",,,,,,,,,,,"",,,,,,,,,,,,,,,,"3","4.2","48.8",,,,,,,,,,,,,
,"https://doi.org/10.1002/adma.201304744",,,"Fe3O4","CC-PEG","","","12",,"Fe3O4 nanoparticles with core size of 3.6 nm were synthesized according to a previous report with slight modifications.[2] Typically, 1.41 g (4 mmol) of Fe(acac)3, 3.39 g (12 mmol) of oleic acid, 3.21 g (12 mmol) of oleylamine, and 2.70 g (10 mmol) of 1-octadecanol were dissolved in 40 mL of diphenyl ether. After being purged with nitrogen for 30 min, the solution was refluxed for 30 min under stirring.
Then the reaction system was cooled to room temperature. The resultant nanoparticles were precipitated by ethanol, collected by centrifugation, washed with ethanol for three times, and finally redispersed in THF or cyclohexane for further experiments.
As a typical example, 150 mg of PEG derivative was dissolved in 10 mL of THF containing 10 mg hydrophobic Fe3O4 nanoparticles. Then, the reaction mixture was heated to 60 C and kept at this temperature for 12 h under stirring. After that, the Fe3O4 nanoparticles were precipitated by cyclohexane, washed with cyclohexane for three times, and then dried under vacuum at room temperature. The particle powders obtained, independent of the anchoring group of PEG derivatives and the particle core size, were found to be readily dissolved in water, supporting that the PEG coating was effectively realized. To remove excess PEG ligand, the resultant aqueous solutions containing the PEGylated Fe3O4 nanoparticles were purified by ultrafiltration for 4 cycles using 100 kDa MWCO centrifugal filter (Millipore YM-100).","Polyol",,,,"",,"","",,"","Fe3O4",,"TEM","100","",,"3.6","3.6","3.6","3.6","Sphere","","","",,,,,,"","","",,,,,,,,,,"300",,"16.3",,,,,,,,,,,"",,,,,,,,,,,,,,,,"3","3.47","44.8",,,,,,,,,,,,,
,"https://doi.org/10.1002/adma.201304744",,,"Fe3O4","DP-PEG","","","15",,"Fe3O4 nanoparticles with core size of 10.9 nm were also synthesized according to a previous report.[1] In brief, 3.6 g (4 mmol) of freshly prepared iron oleate and 3.39 g (4 mmol) of oleic acid were dissolved in 25 mL of 1-octadecene. The resultant solution was heated to 310 C by a rate of 3.3 C/min, and then maintained at 310 C for 30 min under nitrogen protection. The preparation was terminated by cooling the reaction mixture down to room temperature. Following the procedures described above, 10.9 nm Fe3O4 nanoparticles were obtained. As a typical example, 150 mg of PEG derivative was dissolved in 10 mL of THF containing 10 mg hydrophobic Fe3O4 nanoparticles. Then, the reaction mixture was heated to 60 C and kept at this temperature for 12 h under stirring. After that, the Fe3O4 nanoparticles were precipitated by cyclohexane, washed with cyclohexane for three times, and then dried under vacuum at room temperature. The particle powders obtained, independent of the anchoring group of PEG derivatives and the particle core size, were found to be readily dissolved in water, supporting that the PEG coating was effectively realized. To remove excess PEG ligand, the resultant aqueous solutions containing the PEGylated Fe3O4 nanoparticles were purified by ultrafiltration for 4 cycles using 100 kDa MWCO centrifugal filter (Millipore YM-100).","Polyol",,,,"",,"","",,"","Fe3O4",,"TEM","100","",,"10.9","10.9","10.9","10.9","Sphere","","","",,,,,,"","","",,,,,,,,,,"300",,"19.8",,,,,,,,,,,"",,,,,,,,,,,,,,,,"3","3.24","79.1",,,,,,,,,,,,,
,"https://doi.org/10.1002/adma.201304744",,,"Fe3O4","HX-PEG","","","14",,"Fe3O4 nanoparticles with core size of 10.9 nm were also synthesized according to a previous report.[1] In brief, 3.6 g (4 mmol) of freshly prepared iron oleate and 3.39 g (4 mmol) of oleic acid were dissolved in 25 mL of 1-octadecene. The resultant solution was heated to 310 C by a rate of 3.3 C/min, and then maintained at 310 C for 30 min under nitrogen protection. The preparation was terminated by cooling the reaction mixture down to room temperature. Following the procedures described above, 10.9 nm Fe3O4 nanoparticles were obtained. As a typical example, 150 mg of PEG derivative was dissolved in 10 mL of THF containing 10 mg hydrophobic Fe3O4 nanoparticles. Then, the reaction mixture was heated to 60 C and kept at this temperature for 12 h under stirring. After that, the Fe3O4 nanoparticles were precipitated by cyclohexane, washed with cyclohexane for three times, and then dried under vacuum at room temperature. The particle powders obtained, independent of the anchoring group of PEG derivatives and the particle core size, were found to be readily dissolved in water, supporting that the PEG coating was effectively realized. To remove excess PEG ligand, the resultant aqueous solutions containing the PEGylated Fe3O4 nanoparticles were purified by ultrafiltration for 4 cycles using 100 kDa MWCO centrifugal filter (Millipore YM-100).","Polyol",,,,"",,"","",,"","Fe3O4",,"TEM","100","",,"10.9","10.9","10.9","10.9","Sphere","","","",,,,,,"","","",,,,,,,,,,"300",,"29.4",,,,,,,,,,,"",,,,,,,,,,,,,,,,"3","3.12","92.1",,,,,,,,,,,,,
,"https://doi.org/10.1002/adma.201304744",,,"Fe3O4","CC-PEG","","","14",,"Fe3O4 nanoparticles with core size of 10.9 nm were also synthesized according to a previous report.[1] In brief, 3.6 g (4 mmol) of freshly prepared iron oleate and 3.39 g (4 mmol) of oleic acid were dissolved in 25 mL of 1-octadecene. The resultant solution was heated to 310 C by a rate of 3.3 C/min, and then maintained at 310 C for 30 min under nitrogen protection. The preparation was terminated by cooling the reaction mixture down to room temperature. Following the procedures described above, 10.9 nm Fe3O4 nanoparticles were obtained. As a typical example, 150 mg of PEG derivative was dissolved in 10 mL of THF containing 10 mg hydrophobic Fe3O4 nanoparticles. Then, the reaction mixture was heated to 60 C and kept at this temperature for 12 h under stirring. After that, the Fe3O4 nanoparticles were precipitated by cyclohexane, washed with cyclohexane for three times, and then dried under vacuum at room temperature. The particle powders obtained, independent of the anchoring group of PEG derivatives and the particle core size, were found to be readily dissolved in water, supporting that the PEG coating was effectively realized. To remove excess PEG ligand, the resultant aqueous solutions containing the PEGylated Fe3O4 nanoparticles were purified by ultrafiltration for 4 cycles using 100 kDa MWCO centrifugal filter (Millipore YM-100).","Polyol",,,,"",,"","",,"","Fe3O4",,"TEM","100","",,"10.9","10.9","10.9","10.9","Sphere","","","",,,,,,"","","",,,,,,,,,,"300",,"22.3",,,,,,,,,,,"",,,,,,,,,,,,,,,,"3","2.48","89.7",,,,,,,,,,,,,
,"https://doi.org/10.1002%2Fcmmi.1473",,,"Fe3O4","POSS","","",,,"To obtain 9 nm Fe3O4 MNS, 18 g of iron oleate complex and 2.35 g of oleic acid were 
dissolved in the 100 g of octadecene. The reaction mixture was stirred for 10 min under 
nitrogen atmosphere. The mixture was then heated to 320 °C and kept for 25 min. The 
mixture was then cooled down to room temperature, and ethanol was added to precipitate 
the MNS. 10 mg (in hexane) and 200 mg of TMA-POSS (in 1 ml water) were mixed. This reaction 
mixture was purged with nitrogen, capped, and stirred vigorously for 48 h which transfers 
particles from organic phase to the aqueous phase. The layers were carefully separated, and 
dialyzed against deionized/distilled water (24 h) to remove free POSS (Carroll et al. 2004; 
Frankamp et al. 2006)","",,,,"",,"","",,"","",,"STEM",,"",,"10","10","10","10","Sphere","","","",,,,,,"","","",,,,,,,,,,"300","20","30",,,,,,,,,,,"",,,,,,,,,,,,,,,,"3",,"94",,,,,,,,,,,,,
,"https://doi.org/10.1002%2Fcmmi.1473",,,"Fe3O4","SiOx","","",,,"To obtain 9 nm Fe3O4 MNS, 18 g of iron oleate complex and 2.35 g of oleic acid were 
dissolved in the 100 g of octadecene. The reaction mixture was stirred for 10 min under 
nitrogen atmosphere. The mixture was then heated to 320 °C and kept for 25 min. The 
mixture was then cooled down to room temperature, and ethanol was added to precipitate 
the MNS. 9-nm Fe3O4 MNS were coated with 5, 10, and 13 nm thickness of silica shell by base￾catalyzed silica formation from tetraorthosilicate in water in oil emulsion. Typically, 1 ml of 
Igepal CO-520 was mixed with cyclohexane under vigorous stirring conditions. Fe3O4 MNS 
were dispersed in cyclohexane at a concentration of 1.25 mg/mL and then 2 ml were added 
slowly into the cyclohexane/Igepal solution followed by drop wise addition of 140 μl of 30 
% ammonium hydroxide. The resulting mixture stirred well for 40 min. For thickness of 5 
nm silica shell, 90 μl of TEOS while for 10 and 13 nm of shell thickness 270 μl of TEOS 
added to the above mixture. For 5 and 10 nm silica shell thickness, reaction mixture was 
stirred for 2 days while for 13 nm shell thickness, reaction mixture was stirred for 4 days. 
The precipitate with ethanol was collected by centrifugation at10,000 rpmandparticleswere 
washedseveral timesby redispersing in ethanol. Washed precipitate was dispersed in 
deionized water (Schultz-sikma et al. 2011).","",,,,"",,"","",,"","",,"STEM",,"",,"14","14","14","14","Sphere","","","",,,,,,"","","",,,,,,,,,,"300","20","10",,,,,,,,,,,"",,,,,,,,,,,,,,,,"3",,"68",,,,,,,,,,,,,
,"https://doi.org/10.1002%2Fcmmi.1473",,,"Fe3O4","SiOx","","",,,"To obtain 9 nm Fe3O4 MNS, 18 g of iron oleate complex and 2.35 g of oleic acid were 
dissolved in the 100 g of octadecene. The reaction mixture was stirred for 10 min under 
nitrogen atmosphere. The mixture was then heated to 320 °C and kept for 25 min. The 
mixture was then cooled down to room temperature, and ethanol was added to precipitate 
the MNS. 9-nm Fe3O4 MNS were coated with 5, 10, and 13 nm thickness of silica shell by base￾catalyzed silica formation from tetraorthosilicate in water in oil emulsion. Typically, 1 ml of 
Igepal CO-520 was mixed with cyclohexane under vigorous stirring conditions. Fe3O4 MNS 
were dispersed in cyclohexane at a concentration of 1.25 mg/mL and then 2 ml were added 
slowly into the cyclohexane/Igepal solution followed by drop wise addition of 140 μl of 30 
% ammonium hydroxide. The resulting mixture stirred well for 40 min. For thickness of 5 
nm silica shell, 90 μl of TEOS while for 10 and 13 nm of shell thickness 270 μl of TEOS 
added to the above mixture. For 5 and 10 nm silica shell thickness, reaction mixture was 
stirred for 2 days while for 13 nm shell thickness, reaction mixture was stirred for 4 days. 
The precipitate with ethanol was collected by centrifugation at10,000 rpmandparticleswere 
washedseveral timesby redispersing in ethanol. Washed precipitate was dispersed in 
deionized water (Schultz-sikma et al. 2011).","",,,,"",,"","",,"","",,"STEM",,"",,"19","19","19","19","Sphere","","","",,,,,,"","","",,,,,,,,,,"300","20","2.5",,,,,,,,,,,"",,,,,,,,,,,,,,,,"3",,"47",,,,,,,,,,,,,
,"https://doi.org/10.1002%2Fcmmi.1473",,,"Fe3O4","SiOx","","",,,"To obtain 9 nm Fe3O4 MNS, 18 g of iron oleate complex and 2.35 g of oleic acid were 
dissolved in the 100 g of octadecene. The reaction mixture was stirred for 10 min under 
nitrogen atmosphere. The mixture was then heated to 320 °C and kept for 25 min. The 
mixture was then cooled down to room temperature, and ethanol was added to precipitate 
the MNS. 9-nm Fe3O4 MNS were coated with 5, 10, and 13 nm thickness of silica shell by base￾catalyzed silica formation from tetraorthosilicate in water in oil emulsion. Typically, 1 ml of 
Igepal CO-520 was mixed with cyclohexane under vigorous stirring conditions. Fe3O4 MNS 
were dispersed in cyclohexane at a concentration of 1.25 mg/mL and then 2 ml were added 
slowly into the cyclohexane/Igepal solution followed by drop wise addition of 140 μl of 30 
% ammonium hydroxide. The resulting mixture stirred well for 40 min. For thickness of 5 
nm silica shell, 90 μl of TEOS while for 10 and 13 nm of shell thickness 270 μl of TEOS 
added to the above mixture. For 5 and 10 nm silica shell thickness, reaction mixture was 
stirred for 2 days while for 13 nm shell thickness, reaction mixture was stirred for 4 days. 
The precipitate with ethanol was collected by centrifugation at10,000 rpmandparticleswere 
washedseveral timesby redispersing in ethanol. Washed precipitate was dispersed in 
deionized water (Schultz-sikma et al. 2011).","",,,,"",,"","",,"","",,"STEM",,"",,"21","21","21","21","Sphere","","","",,,,,,"","","",,,,,,,,,,"300","20","1.4",,,,,,,,,,,"",,,,,,,,,,,,,,,,"3",,"32",,,,,,,,,,,,,
