Repository: Boss-chemAIst/DiMRI

File: Database/mri2.csv (part 7 of 9)
"X","paper_doi","paper_files","paper_comment","np_core","np_shell_1","np_shell_2","np_shell_3","np_hydro_size","np_zeta","syn_description","syn_method","syn_temp","syn_pH","syn_steer","syn_atm","syn_press","syn_surf","syn_doi","xrd_scherrer_size","xrd_crystallinity","xrd_fracs","xrd_files","emic_exp_type","emic_kV","emic_scan_regime","emic_interplanar_dist","emic_size","emic_x_size","emic_y_size","emic_z_size","emic_shape","emic_files","ads_method","ads_adsorbate","ads_pore_volume","ads_density","ads_pore_size","ads_surf_area","ads_files","tox_test_type","tox_cell_line","tox_gen_tox","tox_mtt_24","tox_mtt_48","tox_mtt_72","tox_lc50","tox_noec","tox_loes","tox_live_frac","tox_apopt_frac","tox_necr_frac","squid_temp","squid_h_max","squid_sat_mag","squid_coerc_f","squid_rem_mag","squid_orient","squid_h_bias","squid_files","zfc_temp_min","zfc_temp_max","zfc_h_meas","zfc_temp_block","zfc_files","htherm_method","htherm_relax","htherm_h_amplitude","htherm_amf_freq","htherm_sar","htherm_ilp","htherm_toxicity","htherm_files","magmech_mech","magmech_h_val","magmech_mag_grad","magmech_torque","magmech_wdist","magmech_mag_type","magmech_target","magmech_target_force","mri_h_val","mri_r1","mri_r2","dds_h_val","dds_mag_grad","dds_wdist","dds_mag_type","dds_vessel","dds_velocity","dds_accumulation","mep_mep_coef","mep_h_val","mep_h_opt","mep_epsilon","mep_piezo","mep_resist"
,"https://doi.org/10.1039/C7TB02954C",,,"Mn0.5Fe0.5Fe2O4","Sodium citrate","","","21.5",,"In a typical synthesis of IO octapods, iron oleate (0.8 g, 0.86 mmol), NaCl (10 mg, 0.17 mmol), oleic acid (110 L, 0.35 mmol), and distilled water (60 L) were mixed together with 10 mL of 1-octadecene. The resulting solution was degassed in vacuum for 30 min and backfilled with argon to remove any low volatile impurities and oxygen at room temperature. After that the reaction solution was heated to 320 °C with a constant
heating rate of 3.3 °C min-1, and kept at the temperature for 1 h. Then the solution was cooled to room temperature and mixed with 30 mL of isopropanol to precipitate the nanoparticles. The nanoparticles were separated by centrifugation and washed 3 times with ethanol. The final product was dissolved in hexane for long-term storage at 4 °C.","",,,,"",,"","",,"","Mn0.5Fe0.5Fe2O4",,"HRTEM",,"",,"19",,,,"Octapode","","","",,,,,,"MTT","SMMC-7721","","85",,,,,,,,,"300","50","64.8",,,,,,,,,,,"",,,,,,,,,,,,,,,,"1.5","28.4","386.2",,,,,,,,,,,,,
,"https://doi.org/10.1039/C7TB02954C",,,"Mn0.5Fe0.5Fe2O4","Sodium citrate","","","17.5",,"In a typical synthesis of IO plates, iron oleate (0.5 g, 0.54 mmol), NaCl (12 mg, 0.21 mmol), oleic acid (87 L, 0.27 mmol), and distilled water (60 L) were mixed together with 10 mL of 1-octadecene. The resulting solution was degassed in vacuum for 30 min and backfilled with argon to remove any low volatile impurities and oxygen at room temperature. After that, the reaction solution was heated to reflux with a constant heating rate of 3.3 °C min-1, and kept at the temperature for 1 h. Then the solution was cooled to room temperature and mixed with 30 mL of isopropanol to precipitate the nanoparticles. The nanoparticles were separated by centrifugation and washed 3 times with ethanol. The final product was dissolved in hexane for long-term storage at 4 °C.","",,,,"",,"","",,"","Mn0.5Fe0.5Fe2O4",,"HRTEM",,"",,"10.1","10.1","10.1","2.5","Plate","","","",,,,,,"MTT","SMMC-7721","","89",,,,,,,,,"300","50","40.5",,,,,,,,,,,"",,,,,,,,,,,,,,,,"0.5","22.4","152.3",,,,,,,,,,,,,
,"https://doi.org/10.1039/C7TB02954C",,,"Mn0.5Fe0.5Fe2O4","Sodium citrate","","","17.5",,"In a typical synthesis of IO plates, iron oleate (0.5 g, 0.54 mmol), NaCl (12 mg, 0.21 mmol), oleic acid (87 L, 0.27 mmol), and distilled water (60 L) were mixed together with 10 mL of 1-octadecene. The resulting solution was degassed in vacuum for 30 min and backfilled with argon to remove any low volatile impurities and oxygen at room temperature. After that, the reaction solution was heated to reflux with a constant heating rate of 3.3 °C min-1, and kept at the temperature for 1 h. Then the solution was cooled to room temperature and mixed with 30 mL of isopropanol to precipitate the nanoparticles. The nanoparticles were separated by centrifugation and washed 3 times with ethanol. The final product was dissolved in hexane for long-term storage at 4 °C.","",,,,"",,"","",,"","Mn0.5Fe0.5Fe2O4",,"HRTEM",,"",,"10.1","10.1","10.1","2.5","Plate","","","",,,,,,"MTT","SMMC-7721","","89",,,,,,,,,"300","50","40.5",,,,,,,,,,,"",,,,,,,,,,,,,,,,"1.5","14.3","201.6",,,,,,,,,,,,,
,"https://doi.org/10.1039/C7TB02954C",,,"Fe3O4","Sodium citrate","","","18",,"In a typical synthesis of IO cubes, iron oleate (1.2 g, 1.29 mmol), NaCl (13 mg, 0.22 mmol), oleic acid (200 L, 0.65 mmol), and distilled water (60 L) were mixed together with 10 mL of 1-octadecene. The resulting solution was degassed in vacuum for 30 min and backfilled with nitrogen to remove any low volatile impurities and oxygen at room temperature. Then the reaction solution was heated to reflux quickly, and kept at the temperature for 1.5 h. Then the solution was cooled to room temperature and mixed with 30 mL of isopropanol to precipitate the nanoparticles. The nanoparticles were separated by centrifugation and washed 3 times with ethanol. The final product was dissolved in hexane for long- term storage at 4 °C.","",,,,"",,"","",,"Fe3O4","",,"HRTEM",,"",,"17.3","17.3","17.3","17.3","Cubic","","","",,,,,,"MTT","SMMC-7721","","83",,,,,,,,,"300","50","54",,,,,,,,,,,"",,,,,,,,,,,,,,,,"0.5","16.3","234.7",,,,,,,,,,,,,
,"https://doi.org/10.1039/C7TB02954C",,,"Fe3O4","Sodium citrate","","","18",,"In a typical synthesis of IO cubes, iron oleate (1.2 g, 1.29 mmol), NaCl (13 mg, 0.22 mmol), oleic acid (200 L, 0.65 mmol), and distilled water (60 L) were mixed together with 10 mL of 1-octadecene. The resulting solution was degassed in vacuum for 30 min and backfilled with nitrogen to remove any low volatile impurities and oxygen at room temperature. Then the reaction solution was heated to reflux quickly, and kept at the temperature for 1.5 h. Then the solution was cooled to room temperature and mixed with 30 mL of isopropanol to precipitate the nanoparticles. The nanoparticles were separated by centrifugation and washed 3 times with ethanol. The final product was dissolved in hexane for long- term storage at 4 °C.","",,,,"",,"","",,"Fe3O4","",,"HRTEM",,"",,"17.3","17.3","17.3","17.3","Cubic","","","",,,,,,"MTT","SMMC-7721","","83",,,,,,,,,"300","50","54",,,,,,,,,,,"",,,,,,,,,,,,,,,,"1.5","10.7","204",,,,,,,,,,,,,
,"https://doi.org/10.1039/C7TB02954C",,,"Fe3O4","Sodium citrate","","","22",,"In a typical synthesis of IO octapods, iron oleate (0.8 g, 0.86 mmol), NaCl (10 mg, 0.17 mmol), oleic acid (110 L, 0.35 mmol), and distilled water (60 L) were mixed together with 10 mL of 1-octadecene. The resulting solution was degassed in vacuum for 30 min and backfilled with argon to remove any low volatile impurities and oxygen at room temperature. After that the reaction solution was heated to 320 °C with a constant
heating rate of 3.3 °C min-1, and kept at the temperature for 1 h. Then the solution was cooled to room temperature and mixed with 30 mL of isopropanol to precipitate the nanoparticles. The nanoparticles were separated by centrifugation and washed 3 times with ethanol. The final product was dissolved in hexane for long-term storage at 4 °C.","",,,,"",,"","",,"Fe3O4","",,"HRTEM",,"",,"19",,,,"Octapode","","","",,,,,,"MTT","SMMC-7721","","85",,,,,,,,,"300","50","51",,,,,,,,,,,"",,,,,,,,,,,,,,,,"0.5","14.4","155.5",,,,,,,,,,,,,
,"https://doi.org/10.1039/C7TB02954C",,,"Fe3O4","Sodium citrate","","","22",,"In a typical synthesis of IO octapods, iron oleate (0.8 g, 0.86 mmol), NaCl (10 mg, 0.17 mmol), oleic acid (110 L, 0.35 mmol), and distilled water (60 L) were mixed together with 10 mL of 1-octadecene. The resulting solution was degassed in vacuum for 30 min and backfilled with argon to remove any low volatile impurities and oxygen at room temperature. After that the reaction solution was heated to 320 °C with a constant
heating rate of 3.3 °C min-1, and kept at the temperature for 1 h. Then the solution was cooled to room temperature and mixed with 30 mL of isopropanol to precipitate the nanoparticles. The nanoparticles were separated by centrifugation and washed 3 times with ethanol. The final product was dissolved in hexane for long-term storage at 4 °C.","",,,,"",,"","",,"Fe3O4","",,"HRTEM",,"",,"19",,,,"Octapode","","","",,,,,,"MTT","SMMC-7721","","85",,,,,,,,,"300","50","51",,,,,,,,,,,"",,,,,,,,,,,,,,,,"1.5","10.4","242.2",,,,,,,,,,,,,
,"https://doi.org/10.1039/C7TB02954C",,,"Fe3O4","Sodium citrate","","","19",,"","",,,,"",,"","",,"Fe3O4","",,"HRTEM",,"",,"11.9","11.9","11.9","2.5","Plate","","","",,,,,,"MTT","SMMC-7721","","89",,,,,,,,,"300","50","32",,,,,,,,,,,"",,,,,,,,,,,,,,,,"0.5","11.2","82.9",,,,,,,,,,,,,
,"https://doi.org/10.1039/C7TB02954C",,,"Fe3O4","Sodium citrate","","","19",,"","",,,,"",,"","",,"Fe3O4","",,"HRTEM",,"",,"11.9","11.9","11.9","2.5","Plate","","","",,,,,,"MTT","SMMC-7721","","89",,,,,,,,,"300","50","32",,,,,,,,,,,"",,,,,,,,,,,,,,,,"1.5","8.2","141.9",,,,,,,,,,,,,
,"https://doi.org/10.1039/C7TB02954C",,,"Mn0.23Fe0.77Fe2O4","Sodium citrate","","",,,"In a typical synthesis process of MnIO cubes with a Fe/Mn ratio
of 5 : 1, iron oleate (0.65 g, 0.72 mmol), Mn-oleate (0.15 g, 0.24 mmol), NaCl (8 mg, 0.14 mmol), oleic acid (120 mL,
0.37 mmol), and distilled water (60 mL) were mixed together
with 10 mL of 1-octadecene. After this the reaction solution was
heated to reflux and kept at that temperature for 2 h, the
solution was cooled down to room temperature and mixed with
30 mL of isopropanol to precipitate the nanoparticles. The final
product was dispersed in hexane for further use. The prepara￾tion of MnIO cubes with Fe/Mn ratios of 12 : 1 and 22 : 1 is
similar to the aforementioned procedure except for the quantity
of Mn-oleate (0.1 g for 12 : 1 and 0.05 g for 22 : 1) and NaCl
(7 mg for 12 : 1 and 6.5 mg for 22 : 1).","",,,,"",,"","",,"","Mn0.23Fe0.77Fe2O4",,"HRTEM",,"",,"16.4","16.4","16.4","16.4","Cubic","","","",,,,,,"MTT","SMMC-7721","","83",,,,,,,,,,,,,,,,,,,,,,"",,,,,,,,,,,,,,,,"0.5","48.1",,,,,,,,,,,,,,
,"https://doi.org/10.1039/C7TB02954C",,,"Mn0.13Fe0.87Fe2O4","Sodium citrate","","",,,"In a typical synthesis process of MnIO cubes with a Fe/Mn ratio
of 5 : 1, iron oleate (0.65 g, 0.72 mmol), Mn-oleate (0.15 g, 0.24 mmol), NaCl (8 mg, 0.14 mmol), oleic acid (120 mL,
0.37 mmol), and distilled water (60 mL) were mixed together
with 10 mL of 1-octadecene. After this the reaction solution was
heated to reflux and kept at that temperature for 2 h, the
solution was cooled down to room temperature and mixed with
30 mL of isopropanol to precipitate the nanoparticles. The final
product was dispersed in hexane for further use. The prepara￾tion of MnIO cubes with Fe/Mn ratios of 12 : 1 and 22 : 1 is
similar to the aforementioned procedure except for the quantity
of Mn-oleate (0.1 g for 12 : 1 and 0.05 g for 22 : 1) and NaCl
(7 mg for 12 : 1 and 6.5 mg for 22 : 1).","",,,,"",,"","",,"","Mn0.13Fe0.87Fe2O4",,"HRTEM",,"",,"16.4","16.4","16.4","16.4","Cubic","","","",,,,,,"MTT","SMMC-7721","","83",,,,,,,,,,,,,,,,,,,,,,"",,,,,,,,,,,,,,,,"0.5","28.3",,,,,,,,,,,,,,
,"https://doi.org/10.1039/C7TB02954C",,,"Mn0.17Fe0.83Fe2O4","Sodium citrate","","",,,"In a typical synthesis of IO octapods, iron oleate (0.8 g, 0.86 mmol), NaCl (10 mg, 0.17 mmol), oleic acid (110 L, 0.35 mmol), and distilled water (60 L) were mixed together with 10 mL of 1-octadecene. The resulting solution was degassed in vacuum for 30 min and backfilled with argon to remove any low volatile impurities and oxygen at room temperature. After that the reaction solution was heated to 320 °C with a constant
heating rate of 3.3 °C min-1, and kept at the temperature for 1 h. Then the solution was cooled to room temperature and mixed with 30 mL of isopropanol to precipitate the nanoparticles. The nanoparticles were separated by centrifugation and washed 3 times with ethanol. The final product was dissolved in hexane for long-term storage at 4 °C.","",,,,"",,"","",,"","Mn0.17Fe0.83Fe2O4",,"HRTEM",,"",,"19",,,,"Octapode","","","",,,,,,"MTT","SMMC-7721","","82",,,,,,,,,,,,,,,,,,,,,,"",,,,,,,,,,,,,,,,"0.5","34.1",,,,,,,,,,,,,,
,"https://doi.org/10.1039/C7TB02954C",,,"Mn0.13Fe0.87Fe2O4","Sodium citrate","","",,,"In a typical synthesis of IO octapods, iron oleate (0.8 g, 0.86 mmol), NaCl (10 mg, 0.17 mmol), oleic acid (110 L, 0.35 mmol), and distilled water (60 L) were mixed together with 10 mL of 1-octadecene. The resulting solution was degassed in vacuum for 30 min and backfilled with argon to remove any low volatile impurities and oxygen at room temperature. After that the reaction solution was heated to 320 °C with a constant
heating rate of 3.3 °C min-1, and kept at the temperature for 1 h. Then the solution was cooled to room temperature and mixed with 30 mL of isopropanol to precipitate the nanoparticles. The nanoparticles were separated by centrifugation and washed 3 times with ethanol. The final product was dissolved in hexane for long-term storage at 4 °C.","",,,,"",,"","",,"","Mn0.13Fe0.87Fe2O4",,"HRTEM",,"",,"19",,,,"Octapode","","","",,,,,,"MTT","SMMC-7721","","82",,,,,,,,,,,,,,,,,,,,,,"",,,,,,,,,,,,,,,,"0.5","27.7",,,,,,,,,,,,,,
,"https://doi.org/10.1039/C7TB02954C",,,"Mn0.25Fe0.75Fe2O4","Sodium citrate","","",,,"In a typical synthesis of IO plates, iron oleate (0.5 g, 0.54 mmol), NaCl (12 mg, 0.21 mmol), oleic acid (87 L, 0.27 mmol), and distilled water (60 L) were mixed together with 10 mL of 1-octadecene. The resulting solution was degassed in vacuum for 30 min and backfilled with argon to remove any low volatile impurities and oxygen at room temperature. After that, the reaction solution was heated to reflux with a constant heating rate of 3.3 °C min-1, and kept at the temperature for 1 h. Then the solution was cooled to room temperature and mixed with 30 mL of isopropanol to precipitate the nanoparticles. The nanoparticles were separated by centrifugation and washed 3 times with ethanol. The final product was dissolved in hexane for long-term storage at 4 °C.","",,,,"",,"","",,"","Mn0.25Fe0.75Fe2O4",,"HRTEM",,"",,"10.1","10.1","10.1","2.5","Plate","","","",,,,,,"MTT","SMMC-7721","","89",,,,,,,,,,,,,,,,,,,,,,"",,,,,,,,,,,,,,,,"0.5","18",,,,,,,,,,,,,,
,"https://doi.org/10.1039/C7TB02954C",,,"Mn0.16Fe0.84Fe2O4","Sodium citrate","","",,,"In a typical synthesis of IO plates, iron oleate (0.5 g, 0.54 mmol), NaCl (12 mg, 0.21 mmol), oleic acid (87 L, 0.27 mmol), and distilled water (60 L) were mixed together with 10 mL of 1-octadecene. The resulting solution was degassed in vacuum for 30 min and backfilled with argon to remove any low volatile impurities and oxygen at room temperature. After that, the reaction solution was heated to reflux with a constant heating rate of 3.3 °C min-1, and kept at the temperature for 1 h. Then the solution was cooled to room temperature and mixed with 30 mL of isopropanol to precipitate the nanoparticles. The nanoparticles were separated by centrifugation and washed 3 times with ethanol. The final product was dissolved in hexane for long-term storage at 4 °C.","",,,,"",,"","",,"","Mn0.16Fe0.84Fe2O4",,"HRTEM",,"",,"10.1","10.1","10.1","2.5","Plate","","","",,,,,,"MTT","SMMC-7721","","89",,,,,,,,,,,,,,,,,,,,,,"",,,,,,,,,,,,,,,,"0.5","16",,,,,,,,,,,,,,
,"https://doi.org/10.1039/C7TB02954C",,,"Fe3O4","Mn0.5Fe0.5Fe2O4","","",,,"In a typical experiment, 0.8 g iron- oleate (0.88 mmol) synthesized as aforementioned and 142 l oleic acid (0.44 mmol) were dissolved in 15 mL 1-octadecene at room temperature. The mixture was degassed in vacuum for 30 min and backfilled with argon to remove any low volatile impurities and oxygen at room temperature. After that the reaction solution was heated to reflux with a constant heating rate of 3.3 °C min-1, and kept at that temperature for 1 h. The resultant solution was then cooled to room temperature and mixed with 30 mL isopropanol to precipitate the nanoparticles. The nanoparticles were separated by centrifugation and washed 3 times with ethanol. After washing, the nanoparticles were dissolved in hexane for long term storage at 4 °C. In a typical experiment, 100 mg Fe3O4 nano-seed, 0.1 g iron-oleate (0.11 mmol), 0.04 g Mn-oleate (0.64 mmol), and 50 l oleic acid (0.16 mmol) were dissolved in 15 mL 1-octadecene at room temperature. The mixture was degassed in vacuum for 30 min and backfilled with argon to remove any low volatile impurities and oxygen at room temperature. After that the reaction solution was heated to reflux and kept at that temperature for 1.5 h. The resultant solution was then cooled to room temperature and mixed with 30 mL isopropanol to precipitate the nanoparticles. The nanoparticles were separated by centrifugation and washed 3 times with ethanol. After washing, the nanoparticles were dissolved in hexane for long term storage at 4 °C.","",,,,"",,"","",,"","",,"HRTEM",,"",,"16.6","16.6","16.6","16.6","Sphere","","","",,,,,,"","","",,,,,,,,,,"300","50","52",,,,,,,,,,,"",,,,,,,,,,,,,,,,"0.5","33.8",,,,,,,,,,,,,,
,"https://doi.org/10.1039/C7TB02954C",,,"Fe3O4","","","",,,"In a typical experiment, 0.8 g iron- oleate (0.88 mmol) synthesized as aforementioned and 142 l oleic acid (0.44 mmol) were dissolved in 15 mL 1-octadecene at room temperature. The mixture was degassed in vacuum for 30 min and backfilled with argon to remove any low volatile impurities and oxygen at room temperature. After that the reaction solution was heated to reflux with a constant heating rate of 3.3 °C min-1, and kept at that temperature for 1 h. The resultant solution was then cooled to room temperature and mixed with 30 mL isopropanol to precipitate the nanoparticles. The nanoparticles were separated by centrifugation and washed 3 times with ethanol. After washing, the nanoparticles were dissolved in hexane for long term storage at 4 °C.","",,,,"",,"","",,"","",,"HRTEM",,"",,"14.6","14.6","14.6","14.6","Sphere","","","",,,,,,"","","",,,,,,,,,,"300","50","47",,,,,,,,,,,"",,,,,,,,,,,,,,,,"0.5","9.8",,,,,,,,,,,,,,
,"https://doi.org/10.1039/C7TB02954C",,,"Mn0.5Fe0.5Fe2O4","","","",,,"In a typical experiment, 0.76 g iron- oleate (0.84 mmol), 0.17 g Mn-oleate (0.28 mmol), and 132 l oleic acid (0.41 mmol) were dissolved in 15 mL 1-octadecene at room temperature. The mixture was degassed in vacuum for 30 min and backfilled with argon to remove any low volatile impurities and oxygen at room temperature. After that the reaction solution was heated to reflux with a constant heating rate of 3.3 °C min-1, and kept at that temperature for 1 h. The resultant solution was then cooled to room temperature and mixed with 30 mL isopropanol to precipitate the nanoparticles. The nanoparticles were separated by centrifugation and washed 3 times with ethanol. After washing, the nanoparticles were dissolved in hexane for long term storage at 4 °C.","",,,,"",,"","",,"","",,"HRTEM",,"",,"22","22","22","22","Sphere","","","",,,,,,"","","",,,,,,,,,,"300","50","59",,,,,,,,,,,"",,,,,,,,,,,,,,,,"0.5","33.9",,,,,,,,,,,,,,
,"https://doi.org/10.1021/jz201664h","","","B-NaDyF4","PMAO-PEG","","","18.6",,"In a typical synthesis of ~5 nm NaDyF4 nanoparticles, 1 mmol of DyCl3.6H2O was added to a mixture of 4 ml oleic acid and 15 ml 1-octadecene, and heated to 120 °C under vacuum for 3 h. The solution was brought back to room temperature and a solution of 2 mmol NaOH and 2.5 mmol NH4F dissolved in 10 ml methanol was added. The resulting mixture was further stirred for 1 h at room temperature and then slowly heated to 70 °C to remove methanol. Once methanol was removed, the clear solution heated to 285 °C quickly (~ 15 °C/min) under argon blanket and kept stirred for 1 h. Subsequently, the solution was cooled down to room temperature and precipitated with ethanol. The nanoparticles were then washed several times with ethanol and collected by centrifugation (4500 rpm, Beckman Coulter Spinchron 15-rotor F0630). The washed nanoparticles were dispersed in 8 ml chloroform for further characterization and surface modification. ~10 and ~20 nm NaDyF4 nanoparticles were synthesized in similar method but with small changes in ligand concentration (oleic acid). 
Synthesized PMAO-PEG (100 mg) was dissolved in 9 ml chloroform. NaDyF4 nanoparticles dispersion in chloroform (1 ml) was added to it and the solution was stirred overnight at room temperature. Then, chloroform was removed slowly using a rotary evaporator (LABOROTO 4000, Heidolph, Germany) at room temperature leaving a waxy layer in the flask. About 15 ml of distilled water was then added to the waxy liquid and dispersed very well by sonication for 15 min. The flask was mounted back to the rotary evaporator and removed the remaining chloroform. The nanoparticles were then collected using an ultra-centrifuge (Optima XL- 100K, Beckman Coulter) at a speed of 50,000 rpm (171,000 g) for 1 h. The collected pellet was redispersed in 10 ml distilled water. The final nanoparticles dispersion in water was used for relaxivity measurements and phantom imaging.","",,,,"",,"","","4.8","","NaDyF4","","TEM","80","",,"5.4","5.4","5.4","5.4","Sphere","","","",,,,,"","","","",,,,,,,,,,,,,,,,,"",,,,,"","","",,,,,"","","",,,,,"","",,"9.4","0.3","32",,,,"","",,"",,,,,,
,"https://doi.org/10.1021/jz201664h","","","B-NaDyF4","PMAO-PEG","","","18.6",,"In a typical synthesis of ~5 nm NaDyF4 nanoparticles, 1 mmol of DyCl3.6H2O was added to a mixture of 4 ml oleic acid and 15 ml 1-octadecene, and heated to 120 °C under vacuum for 3 h. The solution was brought back to room temperature and a solution of 2 mmol NaOH and 2.5 mmol NH4F dissolved in 10 ml methanol was added. The resulting mixture was further stirred for 1 h at room temperature and then slowly heated to 70 °C to remove methanol. Once methanol was removed, the clear solution heated to 285 °C quickly (~ 15 °C/min) under argon blanket and kept stirred for 1 h. Subsequently, the solution was cooled down to room temperature and precipitated with ethanol. The nanoparticles were then washed several times with ethanol and collected by centrifugation (4500 rpm, Beckman Coulter Spinchron 15-rotor F0630). The washed nanoparticles were dispersed in 8 ml chloroform for further characterization and surface modification. ~10 and ~20 nm NaDyF4 nanoparticles were synthesized in similar method but with small changes in ligand concentration (oleic acid).
Synthesized PMAO-PEG (100 mg) was dissolved in 9 ml chloroform. NaDyF4 nanoparticles dispersion in chloroform (1 ml) was added to it and the solution was stirred overnight at room temperature. Then, chloroform was removed slowly using a rotary evaporator (LABOROTO 4000, Heidolph, Germany) at room temperature leaving a waxy layer in the flask. About 15 ml of distilled water was then added to the waxy liquid and dispersed very well by sonication for 15 min. The flask was mounted back to the rotary evaporator and removed the remaining chloroform. The nanoparticles were then collected using an ultra-centrifuge (Optima XL- 100K, Beckman Coulter) at a speed of 50,000 rpm (171,000 g) for 1 h. The collected pellet was redispersed in 10 ml distilled water. The final nanoparticles dispersion in water was used for relaxivity measurements and phantom imaging.","",,,,"",,"","","4.8","","NaDyF4","","TEM","80","",,"5.4","5.4","5.4","5.4","Sphere","","","",,,,,"","","","",,,,,,,,,,,,,,,,,"",,,,,"","","",,,,,"","","",,,,,"","",,"3","0.24","4.3",,,,"","",,"",,,,,,
,"https://doi.org/10.1021/jz201664h","","","B-NaDyF4","PMAO-PEG","","","26.3",,"In a typical synthesis of ~5 nm NaDyF4 nanoparticles, 1 mmol of DyCl3.6H2O was added to a mixture of 4 ml oleic acid and 15 ml 1-octadecene, and heated to 120 °C under vacuum for 3 h. The solution was brought back to room temperature and a solution of 2 mmol NaOH and 2.5 mmol NH4F dissolved in 10 ml methanol was added. The resulting mixture was further stirred for 1 h at room temperature and then slowly heated to 70 °C to remove methanol. Once methanol was removed, the clear solution heated to 285 °C quickly (~ 15 °C/min) under argon blanket and kept stirred for 1 h. Subsequently, the solution was cooled down to room temperature and precipitated with ethanol. The nanoparticles were then washed several times with ethanol and collected by centrifugation (4500 rpm, Beckman Coulter Spinchron 15-rotor F0630). The washed nanoparticles were dispersed in 8 ml chloroform for further characterization and surface modification. ~10 and ~20 nm NaDyF4 nanoparticles were synthesized in similar method but with small changes in ligand concentration (oleic acid).
Synthesized PMAO-PEG (100 mg) was dissolved in 9 ml chloroform. NaDyF4 nanoparticles dispersion in chloroform (1 ml) was added to it and the solution was stirred overnight at room temperature. Then, chloroform was removed slowly using a rotary evaporator (LABOROTO 4000, Heidolph, Germany) at room temperature leaving a waxy layer in the flask. About 15 ml of distilled water was then added to the waxy liquid and dispersed very well by sonication for 15 min. The flask was mounted back to the rotary evaporator and removed the remaining chloroform. The nanoparticles were then collected using an ultra-centrifuge (Optima XL- 100K, Beckman Coulter) at a speed of 50,000 rpm (171,000 g) for 1 h. The collected pellet was redispersed in 10 ml distilled water. The final nanoparticles dispersion in water was used for relaxivity measurements and phantom imaging.","",,,,"",,"","","10.5","","NaDyF4","","TEM","80","",,"9.8","9.8","9.8","9.8","Sphere","","","",,,,,"","","","",,,,,,,,,,,,,,,,,"",,,,,"","","",,,,,"","","",,,,,"","",,"3","0.24","5.8",,,,"","",,"",,,,,,
,"https://doi.org/10.1021/jz201664h","","","B-NaDyF4","PMAO-PEG","","","26.3",,"In a typical synthesis of ~5 nm NaDyF4 nanoparticles, 1 mmol of DyCl3.6H2O was added to a mixture of 4 ml oleic acid and 15 ml 1-octadecene, and heated to 120 °C under vacuum for 3 h. The solution was brought back to room temperature and a solution of 2 mmol NaOH and 2.5 mmol NH4F dissolved in 10 ml methanol was added. The resulting mixture was further stirred for 1 h at room temperature and then slowly heated to 70 °C to remove methanol. Once methanol was removed, the clear solution heated to 285 °C quickly (~ 15 °C/min) under argon blanket and kept stirred for 1 h. Subsequently, the solution was cooled down to room temperature and precipitated with ethanol. The nanoparticles were then washed several times with ethanol and collected by centrifugation (4500 rpm, Beckman Coulter Spinchron 15-rotor F0630). The washed nanoparticles were dispersed in 8 ml chloroform for further characterization and surface modification. ~10 and ~20 nm NaDyF4 nanoparticles were synthesized in similar method but with small changes in ligand concentration (oleic acid).
Synthesized PMAO-PEG (100 mg) was dissolved in 9 ml chloroform. NaDyF4 nanoparticles dispersion in chloroform (1 ml) was added to it and the solution was stirred overnight at room temperature. Then, chloroform was removed slowly using a rotary evaporator (LABOROTO 4000, Heidolph, Germany) at room temperature leaving a waxy layer in the flask. About 15 ml of distilled water was then added to the waxy liquid and dispersed very well by sonication for 15 min. The flask was mounted back to the rotary evaporator and removed the remaining chloroform. The nanoparticles were then collected using an ultra-centrifuge (Optima XL- 100K, Beckman Coulter) at a speed of 50,000 rpm (171,000 g) for 1 h. The collected pellet was redispersed in 10 ml distilled water. The final nanoparticles dispersion in water was used for relaxivity measurements and phantom imaging.","",,,,"",,"","","10.5","","NaDyF4","","TEM","80","",,"9.8","9.8","9.8","9.8","Sphere","","","",,,,,"","","","",,,,,,,,,,,,,,,,,"",,,,,"","","",,,,,"","","",,,,,"","",,"9.4","0.22","51",,,,"","",,"",,,,,,
,"https://doi.org/10.1021/jz201664h","","","B-NaDyF4","PMAO-PEG","","","33.7",,"In a typical synthesis of ~5 nm NaDyF4 nanoparticles, 1 mmol of DyCl3.6H2O was added to a mixture of 4 ml oleic acid and 15 ml 1-octadecene, and heated to 120 °C under vacuum for 3 h. The solution was brought back to room temperature and a solution of 2 mmol NaOH and 2.5 mmol NH4F dissolved in 10 ml methanol was added. The resulting mixture was further stirred for 1 h at room temperature and then slowly heated to 70 °C to remove methanol. Once methanol was removed, the clear solution heated to 285 °C quickly (~ 15 °C/min) under argon blanket and kept stirred for 1 h. Subsequently, the solution was cooled down to room temperature and precipitated with ethanol. The nanoparticles were then washed several times with ethanol and collected by centrifugation (4500 rpm, Beckman Coulter Spinchron 15-rotor F0630). The washed nanoparticles were dispersed in 8 ml chloroform for further characterization and surface modification. ~10 and ~20 nm NaDyF4 nanoparticles were synthesized in similar method but with small changes in ligand concentration (oleic acid).
Synthesized PMAO-PEG (100 mg) was dissolved in 9 ml chloroform. NaDyF4 nanoparticles dispersion in chloroform (1 ml) was added to it and the solution was stirred overnight at room temperature. Then, chloroform was removed slowly using a rotary evaporator (LABOROTO 4000, Heidolph, Germany) at room temperature leaving a waxy layer in the flask. About 15 ml of distilled water was then added to the waxy liquid and dispersed very well by sonication for 15 min. The flask was mounted back to the rotary evaporator and removed the remaining chloroform. The nanoparticles were then collected using an ultra-centrifuge (Optima XL- 100K, Beckman Coulter) at a speed of 50,000 rpm (171,000 g) for 1 h. The collected pellet was redispersed in 10 ml distilled water. The final nanoparticles dispersion in water was used for relaxivity measurements and phantom imaging.","",,,,"",,"","","18.5","","NaDyF4","","TEM","80","",,"20.3","20.3","20.3","20.3","Sphere","","","",,,,,"","","","",,,,,,,,,,,,,,,,,"",,,,,"","","",,,,,"","","",,,,,"","",,"9.4","0.33","101",,,,"","",,"",,,,,,
,"https://doi.org/10.1021/jz201664h","","","B-NaDyF4","PMAO-PEG","","","33.7",,"In a typical synthesis of ~5 nm NaDyF4 nanoparticles, 1 mmol of DyCl3.6H2O was added to a mixture of 4 ml oleic acid and 15 ml 1-octadecene, and heated to 120 °C under vacuum for 3 h. The solution was brought back to room temperature and a solution of 2 mmol NaOH and 2.5 mmol NH4F dissolved in 10 ml methanol was added. The resulting mixture was further stirred for 1 h at room temperature and then slowly heated to 70 °C to remove methanol. Once methanol was removed, the clear solution heated to 285 °C quickly (~ 15 °C/min) under argon blanket and kept stirred for 1 h. Subsequently, the solution was cooled down to room temperature and precipitated with ethanol. The nanoparticles were then washed several times with ethanol and collected by centrifugation (4500 rpm, Beckman Coulter Spinchron 15-rotor F0630). The washed nanoparticles were dispersed in 8 ml chloroform for further characterization and surface modification. ~10 and ~20 nm NaDyF4 nanoparticles were synthesized in similar method but with small changes in ligand concentration (oleic acid).
Synthesized PMAO-PEG (100 mg) was dissolved in 9 ml chloroform. NaDyF4 nanoparticles dispersion in chloroform (1 ml) was added to it and the solution was stirred overnight at room temperature. Then, chloroform was removed slowly using a rotary evaporator (LABOROTO 4000, Heidolph, Germany) at room temperature leaving a waxy layer in the flask. About 15 ml of distilled water was then added to the waxy liquid and dispersed very well by sonication for 15 min. The flask was mounted back to the rotary evaporator and removed the remaining chloroform. The nanoparticles were then collected using an ultra-centrifuge (Optima XL- 100K, Beckman Coulter) at a speed of 50,000 rpm (171,000 g) for 1 h. The collected pellet was redispersed in 10 ml distilled water. The final nanoparticles dispersion in water was used for relaxivity measurements and phantom imaging.","",,,,"",,"","","18.5","","NaDyF4","","TEM","80","",,"20.3","20.3","20.3","20.3","Sphere","","","",,,,,"","","","",,,,,,,,,,,,,,,,,"",,,,,"","","",,,,,"","","",,,,,"","",,"3","0.26","15.8",,,,"","",,"",,,,,,
,"https://doi.org/10.1016/j.biomaterials.2015.10.063","","","NaHoF4","PEG","","","12.9",,"In a typical synthesis of 2 mmol 3 nm-NaHoF4 NPs, 2 mmol of HoCl3$6H2O were dissolved in 100 mL flask containing 2 mL deionized water, 8 mL oleic acid and 30 mL 1-octadecene were then added into flask and mixed for 1 h at room temperature. Then the mixture was slowly heated to 120 C to get rid of water under argon atmosphere and maintained at 160 C for another 1 h, and then brought back to room temperature and 10 mL methanol solution dissolving 5 mmol NaOH and 8 mmol NH4F was added. The mixture was further stirred at room temperature for 3 h. After the evapo- ration of methanol at 80 C, the solution was slowly heated to 230 C and maintained for 15 min, then cooled down to room temperature. The product was washed with ethanol several times and finally dispersed in20 mL chloroform.~8, ~13 and ~29 nm- NaHoF4 nanoparticles were synthesized by similar method but with small changes of ligand concentration, temperature and time as summarized in Table S1. 

For good biocompatibility, the commercially available DSPE- PEG5k was used for surface modification of hydrophobic NaHoF4 NPs according to previously reported method with slight modifi- cations [25]. Typically, 5 mL of NaHoF4 solution in chloroform was added into 5 mL DSPE-PEG5k solution in chloroform (20 mg/mL) and then stirred for 15 min. The mixture was incubated at 60 C under vacuum in a rotary evaporator for 1 h to evaporate the sol- vent. Subsequently, 5 mL of water was added and then sonicated for 5 min to obtain the PEG-NaHoF4 NPs.","",,,,"",,"","",,"","NaHoF4","","TEM","200","",,"3.2","3.2","3.2","3.2","Sphere","","","",,,,,"","MTT","U87MG","","91",,,,,,,,,,,,,,,,"",,,,,"","","",,,,,"","","",,,,,"","",,"1.5","0.26","7.58",,,,"","",,"",,,,,,
,"https://doi.org/10.1016/j.biomaterials.2015.10.063","","","NaHoF4","PEG","","","12.9",,"In a typical synthesis of 2 mmol 3 nm-NaHoF4 NPs, 2 mmol of HoCl3$6H2O were dissolved in 100 mL flask containing 2 mL deionized water, 8 mL oleic acid and 30 mL 1-octadecene were then added into flask and mixed for 1 h at room temperature. Then the mixture was slowly heated to 120 C to get rid of water under argon atmosphere and maintained at 160 C for another 1 h, and then brought back to room temperature and 10 mL methanol solution dissolving 5 mmol NaOH and 8 mmol NH4F was added. The mixture was further stirred at room temperature for 3 h. After the evapo- ration of methanol at 80 C, the solution was slowly heated to 230 C and maintained for 15 min, then cooled down to room temperature. The product was washed with ethanol several times and finally dispersed in20 mL chloroform.~8, ~13 and ~29 nm- NaHoF4 nanoparticles were synthesized by similar method but with small changes of ligand concentration, temperature and time as summarized in Table S1. 

For good biocompatibility, the commercially available DSPE- PEG5k was used for surface modification of hydrophobic NaHoF4 NPs according to previously reported method with slight modifi- cations [25]. Typically, 5 mL of NaHoF4 solution in chloroform was added into 5 mL DSPE-PEG5k solution in chloroform (20 mg/mL) and then stirred for 15 min. The mixture was incubated at 60 C under vacuum in a rotary evaporator for 1 h to evaporate the sol- vent. Subsequently, 5 mL of water was added and then sonicated for 5 min to obtain the PEG-NaHoF4 NPs.","",,,,"",,"","",,"","NaHoF4","","TEM","200","",,"3.2","3.2","3.2","3.2","Sphere","","","",,,,,"","MTT","U87MG","","91",,,,,,,,,,,,,,,,"",,,,,"","","",,,,,"","","",,,,,"","",,"3","0.18","24.04",,,,"","",,"",,,,,,
,"https://doi.org/10.1016/j.biomaterials.2015.10.063","","","NaHoF4","PEG","","","12.9",,"In a typical synthesis of 2 mmol 3 nm-NaHoF4 NPs, 2 mmol of HoCl3$6H2O were dissolved in 100 mL flask containing 2 mL deionized water, 8 mL oleic acid and 30 mL 1-octadecene were then added into flask and mixed for 1 h at room temperature. Then the mixture was slowly heated to 120 C to get rid of water under argon atmosphere and maintained at 160 C for another 1 h, and then brought back to room temperature and 10 mL methanol solution dissolving 5 mmol NaOH and 8 mmol NH4F was added. The mixture was further stirred at room temperature for 3 h. After the evapo- ration of methanol at 80 C, the solution was slowly heated to 230 C and maintained for 15 min, then cooled down to room temperature. The product was washed with ethanol several times and finally dispersed in20 mL chloroform.~8, ~13 and ~29 nm- NaHoF4 nanoparticles were synthesized by similar method but with small changes of ligand concentration, temperature and time as summarized in Table S1. 

For good biocompatibility, the commercially available DSPE- PEG5k was used for surface modification of hydrophobic NaHoF4 NPs according to previously reported method with slight modifi- cations [25]. Typically, 5 mL of NaHoF4 solution in chloroform was added into 5 mL DSPE-PEG5k solution in chloroform (20 mg/mL) and then stirred for 15 min. The mixture was incubated at 60 C under vacuum in a rotary evaporator for 1 h to evaporate the sol- vent. Subsequently, 5 mL of water was added and then sonicated for 5 min to obtain the PEG-NaHoF4 NPs.","",,,,"",,"","",,"","NaHoF4","","TEM","200","",,"3.2","3.2","3.2","3.2","Sphere","","","",,,,,"","MTT","U87MG","","91",,,,,,,,,,,,,,,,"",,,,,"","","",,,,,"","","",,,,,"","",,"7","0.4","83.35",,,,"","",,"",,,,,,
,"https://doi.org/10.1016/j.biomaterials.2015.10.063","","","NaHoF4","PEG","","","19",,"In a typical synthesis of 2 mmol 3 nm-NaHoF4 NPs, 2 mmol of HoCl3$6H2O were dissolved in 100 mL flask containing 2 mL deionized water, 8 mL oleic acid and 30 mL 1-octadecene were then added into flask and mixed for 1 h at room temperature. Then the mixture was slowly heated to 120 C to get rid of water under argon atmosphere and maintained at 160 C for another 1 h, and then brought back to room temperature and 10 mL methanol solution dissolving 5 mmol NaOH and 8 mmol NH4F was added. The mixture was further stirred at room temperature for 3 h. After the evapo- ration of methanol at 80 C, the solution was slowly heated to 230 C and maintained for 15 min, then cooled down to room temperature. The product was washed with ethanol several times and finally dispersed in20 mL chloroform.~8, ~13 and ~29 nm- NaHoF4 nanoparticles were synthesized by similar method but with small changes of ligand concentration, temperature and time as summarized in Table S1. 

For good biocompatibility, the commercially available DSPE- PEG5k was used for surface modification of hydrophobic NaHoF4 NPs according to previously reported method with slight modifi- cations [25]. Typically, 5 mL of NaHoF4 solution in chloroform was added into 5 mL DSPE-PEG5k solution in chloroform (20 mg/mL) and then stirred for 15 min. The mixture was incubated at 60 C under vacuum in a rotary evaporator for 1 h to evaporate the sol- vent. Subsequently, 5 mL of water was added and then sonicated for 5 min to obtain the PEG-NaHoF4 NPs.","",,,,"",,"","",,"","NaHoF4","","TEM","200","",,"7.4","7.4","7.4","7.4","Sphere","","","",,,,,"","MTT","U87MG","","90",,,,,,,,,,,,,,,,"",,,,,"","","",,,,,"","","",,,,,"","",,"1.5","0.06","2.94",,,,"","",,"",,,,,,
,"https://doi.org/10.1016/j.biomaterials.2015.10.063","","","NaHoF4","PEG","","","19",,"In a typical synthesis of 2 mmol 3 nm-NaHoF4 NPs, 2 mmol of HoCl3$6H2O were dissolved in 100 mL flask containing 2 mL deionized water, 8 mL oleic acid and 30 mL 1-octadecene were then added into flask and mixed for 1 h at room temperature. Then the mixture was slowly heated to 120 C to get rid of water under argon atmosphere and maintained at 160 C for another 1 h, and then brought back to room temperature and 10 mL methanol solution dissolving 5 mmol NaOH and 8 mmol NH4F was added. The mixture was further stirred at room temperature for 3 h. After the evapo- ration of methanol at 80 C, the solution was slowly heated to 230 C and maintained for 15 min, then cooled down to room temperature. The product was washed with ethanol several times and finally dispersed in20 mL chloroform.~8, ~13 and ~29 nm- NaHoF4 nanoparticles were synthesized by similar method but with small changes of ligand concentration, temperature and time as summarized in Table S1.
