Repository: Boss-chemAIst/DiMRI

File: Database/mri2.csv (part 8 of 9)
"X","paper_doi","paper_files","paper_comment","np_core","np_shell_1","np_shell_2","np_shell_3","np_hydro_size","np_zeta","syn_description","syn_method","syn_temp","syn_pH","syn_steer","syn_atm","syn_press","syn_surf","syn_doi","xrd_scherrer_size","xrd_crystallinity","xrd_fracs","xrd_files","emic_exp_type","emic_kV","emic_scan_regime","emic_interplanar_dist","emic_size","emic_x_size","emic_y_size","emic_z_size","emic_shape","emic_files","ads_method","ads_adsorbate","ads_pore_volume","ads_density","ads_pore_size","ads_surf_area","ads_files","tox_test_type","tox_cell_line","tox_gen_tox","tox_mtt_24","tox_mtt_48","tox_mtt_72","tox_lc50","tox_noec","tox_loes","tox_live_frac","tox_apopt_frac","tox_necr_frac","squid_temp","squid_h_max","squid_sat_mag","squid_coerc_f","squid_rem_mag","squid_orient","squid_h_bias","squid_files","zfc_temp_min","zfc_temp_max","zfc_h_meas","zfc_temp_block","zfc_files","htherm_method","htherm_relax","htherm_h_amplitude","htherm_amf_freq","htherm_sar","htherm_ilp","htherm_toxicity","htherm_files","magmech_mech","magmech_h_val","magmech_mag_grad","magmech_torque","magmech_wdist","magmech_mag_type","magmech_target","magmech_target_force","mri_h_val","mri_r1","mri_r2","dds_h_val","dds_mag_grad","dds_wdist","dds_mag_type","dds_vessel","dds_velocity","dds_accumulation","mep_mep_coef","mep_h_val","mep_h_opt","mep_epsilon","mep_piezo","mep_resist"
For good biocompatibility, the commercially available DSPE- PEG5k was used for surface modification of hydrophobic NaHoF4 NPs according to previously reported method with slight modifi- cations [25]. Typically, 5 mL of NaHoF4 solution in chloroform was added into 5 mL DSPE-PEG5k solution in chloroform (20 mg/mL) and then stirred for 15 min. The mixture was incubated at 60 C under vacuum in a rotary evaporator for 1 h to evaporate the sol- vent. Subsequently, 5 mL of water was added and then sonicated for 5 min to obtain the PEG-NaHoF4 NPs.","",,,,"",,"","",,"","NaHoF4","","TEM","200","",,"7.4","7.4","7.4","7.4","Sphere","","","",,,,,"","MTT","U87MG","","90",,,,,,,,,,,,,,,,"",,,,,"","","",,,,,"","","",,,,,"","",,"3","0.08","10.55",,,,"","",,"",,,,,,
,"https://doi.org/10.1016/j.biomaterials.2015.10.063","","","NaHoF4","PEG","","","19",,"In a typical synthesis of 2 mmol 3 nm-NaHoF4 NPs, 2 mmol of HoCl3$6H2O were dissolved in 100 mL flask containing 2 mL deionized water, 8 mL oleic acid and 30 mL 1-octadecene were then added into flask and mixed for 1 h at room temperature. Then the mixture was slowly heated to 120 C to get rid of water under argon atmosphere and maintained at 160 C for another 1 h, and then brought back to room temperature and 10 mL methanol solution dissolving 5 mmol NaOH and 8 mmol NH4F was added. The mixture was further stirred at room temperature for 3 h. After the evapo- ration of methanol at 80 C, the solution was slowly heated to 230 C and maintained for 15 min, then cooled down to room temperature. The product was washed with ethanol several times and finally dispersed in20 mL chloroform.~8, ~13 and ~29 nm- NaHoF4 nanoparticles were synthesized by similar method but with small changes of ligand concentration, temperature and time as summarized in Table S1. 

For good biocompatibility, the commercially available DSPE- PEG5k was used for surface modification of hydrophobic NaHoF4 NPs according to previously reported method with slight modifi- cations [25]. Typically, 5 mL of NaHoF4 solution in chloroform was added into 5 mL DSPE-PEG5k solution in chloroform (20 mg/mL) and then stirred for 15 min. The mixture was incubated at 60 C under vacuum in a rotary evaporator for 1 h to evaporate the sol- vent. Subsequently, 5 mL of water was added and then sonicated for 5 min to obtain the PEG-NaHoF4 NPs.","",,,,"",,"","",,"","NaHoF4","","TEM","200","",,"7.4","7.4","7.4","7.4","Sphere","","","",,,,,"","MTT","U87MG","","90",,,,,,,,,,,,,,,,"",,,,,"","","",,,,,"","","",,,,,"","",,"7","0.23","45.36",,,,"","",,"",,,,,,
,"https://doi.org/10.1016/j.biomaterials.2015.10.063","","","NaHoF4","PEG","","","19",,"In a typical synthesis of 2 mmol 3 nm-NaHoF4 NPs, 2 mmol of HoCl3$6H2O were dissolved in 100 mL flask containing 2 mL deionized water, 8 mL oleic acid and 30 mL 1-octadecene were then added into flask and mixed for 1 h at room temperature. Then the mixture was slowly heated to 120 C to get rid of water under argon atmosphere and maintained at 160 C for another 1 h, and then brought back to room temperature and 10 mL methanol solution dissolving 5 mmol NaOH and 8 mmol NH4F was added. The mixture was further stirred at room temperature for 3 h. After the evapo- ration of methanol at 80 C, the solution was slowly heated to 230 C and maintained for 15 min, then cooled down to room temperature. The product was washed with ethanol several times and finally dispersed in20 mL chloroform.~8, ~13 and ~29 nm- NaHoF4 nanoparticles were synthesized by similar method but with small changes of ligand concentration, temperature and time as summarized in Table S1. 

For good biocompatibility, the commercially available DSPE- PEG5k was used for surface modification of hydrophobic NaHoF4 NPs according to previously reported method with slight modifi- cations [25]. Typically, 5 mL of NaHoF4 solution in chloroform was added into 5 mL DSPE-PEG5k solution in chloroform (20 mg/mL) and then stirred for 15 min. The mixture was incubated at 60 C under vacuum in a rotary evaporator for 1 h to evaporate the sol- vent. Subsequently, 5 mL of water was added and then sonicated for 5 min to obtain the PEG-NaHoF4 NPs.","",,,,"",,"","",,"","NaHoF4","","TEM","200","",,"13.2","13.2","13.2","13.2","Sphere","","","",,,,,"","MTT","U87MG","","93",,,,,,,,,,,,,,,,"",,,,,"","","",,,,,"","","",,,,,"","",,"1.5","0.15","11.73",,,,"","",,"",,,,,,
,"https://doi.org/10.1016/j.biomaterials.2015.10.063","","","NaHoF4","PEG","","","19",,"In a typical synthesis of 2 mmol 3 nm-NaHoF4 NPs, 2 mmol of HoCl3$6H2O were dissolved in 100 mL flask containing 2 mL deionized water, 8 mL oleic acid and 30 mL 1-octadecene were then added into flask and mixed for 1 h at room temperature. Then the mixture was slowly heated to 120 C to get rid of water under argon atmosphere and maintained at 160 C for another 1 h, and then brought back to room temperature and 10 mL methanol solution dissolving 5 mmol NaOH and 8 mmol NH4F was added. The mixture was further stirred at room temperature for 3 h. After the evapo- ration of methanol at 80 C, the solution was slowly heated to 230 C and maintained for 15 min, then cooled down to room temperature. The product was washed with ethanol several times and finally dispersed in20 mL chloroform.~8, ~13 and ~29 nm- NaHoF4 nanoparticles were synthesized by similar method but with small changes of ligand concentration, temperature and time as summarized in Table S1. 

For good biocompatibility, the commercially available DSPE- PEG5k was used for surface modification of hydrophobic NaHoF4 NPs according to previously reported method with slight modifi- cations [25]. Typically, 5 mL of NaHoF4 solution in chloroform was added into 5 mL DSPE-PEG5k solution in chloroform (20 mg/mL) and then stirred for 15 min. The mixture was incubated at 60 C under vacuum in a rotary evaporator for 1 h to evaporate the sol- vent. Subsequently, 5 mL of water was added and then sonicated for 5 min to obtain the PEG-NaHoF4 NPs.","",,,,"",,"","",,"","NaHoF4","","TEM","200","",,"13.2","13.2","13.2","13.2","Sphere","","","",,,,,"","MTT","U87MG","","93",,,,,,,,,,,,,,,,"",,,,,"","","",,,,,"","","",,,,,"","",,"3","0.13","36.1",,,,"","",,"",,,,,,
,"https://doi.org/10.1016/j.biomaterials.2015.10.063","","","NaHoF4","PEG","","","19",,"In a typical synthesis of 2 mmol 3 nm-NaHoF4 NPs, 2 mmol of HoCl3$6H2O were dissolved in 100 mL flask containing 2 mL deionized water, 8 mL oleic acid and 30 mL 1-octadecene were then added into flask and mixed for 1 h at room temperature. Then the mixture was slowly heated to 120 C to get rid of water under argon atmosphere and maintained at 160 C for another 1 h, and then brought back to room temperature and 10 mL methanol solution dissolving 5 mmol NaOH and 8 mmol NH4F was added. The mixture was further stirred at room temperature for 3 h. After the evapo- ration of methanol at 80 C, the solution was slowly heated to 230 C and maintained for 15 min, then cooled down to room temperature. The product was washed with ethanol several times and finally dispersed in20 mL chloroform.~8, ~13 and ~29 nm- NaHoF4 nanoparticles were synthesized by similar method but with small changes of ligand concentration, temperature and time as summarized in Table S1. 

For good biocompatibility, the commercially available DSPE- PEG5k was used for surface modification of hydrophobic NaHoF4 NPs according to previously reported method with slight modifi- cations [25]. Typically, 5 mL of NaHoF4 solution in chloroform was added into 5 mL DSPE-PEG5k solution in chloroform (20 mg/mL) and then stirred for 15 min. The mixture was incubated at 60 C under vacuum in a rotary evaporator for 1 h to evaporate the sol- vent. Subsequently, 5 mL of water was added and then sonicated for 5 min to obtain the PEG-NaHoF4 NPs.","",,,,"",,"","",,"","NaHoF4","","TEM","200","",,"13.2","13.2","13.2","13.2","Sphere","","","",,,,,"","MTT","U87MG","","93",,,,,,,,,,,,,,,,"",,,,,"","","",,,,,"","","",,,,,"","",,"7","0.35","131.65",,,,"","",,"",,,,,,
,"https://doi.org/10.1016/j.biomaterials.2015.10.063","","","NaHoF4","PEG","","","56.4",,"In a typical synthesis of 2 mmol 3 nm-NaHoF4 NPs, 2 mmol of HoCl3$6H2O were dissolved in 100 mL flask containing 2 mL deionized water, 8 mL oleic acid and 30 mL 1-octadecene were then added into flask and mixed for 1 h at room temperature. Then the mixture was slowly heated to 120 C to get rid of water under argon atmosphere and maintained at 160 C for another 1 h, and then brought back to room temperature and 10 mL methanol solution dissolving 5 mmol NaOH and 8 mmol NH4F was added. The mixture was further stirred at room temperature for 3 h. After the evapo- ration of methanol at 80 C, the solution was slowly heated to 230 C and maintained for 15 min, then cooled down to room temperature. The product was washed with ethanol several times and finally dispersed in20 mL chloroform.~8, ~13 and ~29 nm- NaHoF4 nanoparticles were synthesized by similar method but with small changes of ligand concentration, temperature and time as summarized in Table S1. 

For good biocompatibility, the commercially available DSPE- PEG5k was used for surface modification of hydrophobic NaHoF4 NPs according to previously reported method with slight modifi- cations [25]. Typically, 5 mL of NaHoF4 solution in chloroform was added into 5 mL DSPE-PEG5k solution in chloroform (20 mg/mL) and then stirred for 15 min. The mixture was incubated at 60 C under vacuum in a rotary evaporator for 1 h to evaporate the sol- vent. Subsequently, 5 mL of water was added and then sonicated for 5 min to obtain the PEG-NaHoF4 NPs.","",,,,"",,"","",,"","NaHoF4","","TEM","200","",,"28.9","16.7","28.9","16.7","Rod","","","",,,,,"","MTT","U87MG","","98",,,,,,,,,,,,,,,,"",,,,,"","","",,,,,"","","",,,,,"","",,"1.5","0.11","18.63",,,,"","",,"",,,,,,
,"https://doi.org/10.1016/j.biomaterials.2015.10.063","","","NaHoF4","PEG","","","56.4",,"In a typical synthesis of 2 mmol 3 nm-NaHoF4 NPs, 2 mmol of HoCl3$6H2O were dissolved in 100 mL flask containing 2 mL deionized water, 8 mL oleic acid and 30 mL 1-octadecene were then added into flask and mixed for 1 h at room temperature. Then the mixture was slowly heated to 120 C to get rid of water under argon atmosphere and maintained at 160 C for another 1 h, and then brought back to room temperature and 10 mL methanol solution dissolving 5 mmol NaOH and 8 mmol NH4F was added. The mixture was further stirred at room temperature for 3 h. After the evapo- ration of methanol at 80 C, the solution was slowly heated to 230 C and maintained for 15 min, then cooled down to room temperature. The product was washed with ethanol several times and finally dispersed in20 mL chloroform.~8, ~13 and ~29 nm- NaHoF4 nanoparticles were synthesized by similar method but with small changes of ligand concentration, temperature and time as summarized in Table S1. 

For good biocompatibility, the commercially available DSPE- PEG5k was used for surface modification of hydrophobic NaHoF4 NPs according to previously reported method with slight modifi- cations [25]. Typically, 5 mL of NaHoF4 solution in chloroform was added into 5 mL DSPE-PEG5k solution in chloroform (20 mg/mL) and then stirred for 15 min. The mixture was incubated at 60 C under vacuum in a rotary evaporator for 1 h to evaporate the sol- vent. Subsequently, 5 mL of water was added and then sonicated for 5 min to obtain the PEG-NaHoF4 NPs.","",,,,"",,"","",,"","NaHoF4","","TEM","200","",,"28.9","16.7","28.9","16.7","Rod","","","",,,,,"","MTT","U87MG","","98",,,,,,,,,,,,,,,,"",,,,,"","","",,,,,"","","",,,,,"","",,"3","0.24","59.35",,,,"","",,"",,,,,,
,"https://doi.org/10.1016/j.biomaterials.2015.10.063","","","NaHoF4","PEG","","","56.4",,"In a typical synthesis of 2 mmol 3 nm-NaHoF4 NPs, 2 mmol of HoCl3$6H2O were dissolved in 100 mL flask containing 2 mL deionized water, 8 mL oleic acid and 30 mL 1-octadecene were then added into flask and mixed for 1 h at room temperature. Then the mixture was slowly heated to 120 C to get rid of water under argon atmosphere and maintained at 160 C for another 1 h, and then brought back to room temperature and 10 mL methanol solution dissolving 5 mmol NaOH and 8 mmol NH4F was added. The mixture was further stirred at room temperature for 3 h. After the evapo- ration of methanol at 80 C, the solution was slowly heated to 230 C and maintained for 15 min, then cooled down to room temperature. The product was washed with ethanol several times and finally dispersed in20 mL chloroform.~8, ~13 and ~29 nm- NaHoF4 nanoparticles were synthesized by similar method but with small changes of ligand concentration, temperature and time as summarized in Table S1. 

For good biocompatibility, the commercially available DSPE- PEG5k was used for surface modification of hydrophobic NaHoF4 NPs according to previously reported method with slight modifi- cations [25]. Typically, 5 mL of NaHoF4 solution in chloroform was added into 5 mL DSPE-PEG5k solution in chloroform (20 mg/mL) and then stirred for 15 min. The mixture was incubated at 60 C under vacuum in a rotary evaporator for 1 h to evaporate the sol- vent. Subsequently, 5 mL of water was added and then sonicated for 5 min to obtain the PEG-NaHoF4 NPs.","",,,,"",,"","",,"","NaHoF4","","TEM","200","",,"28.9","16.7","28.9","16.7","Rod","","","",,,,,"","MTT","U87MG","","98",,,,,,,,,,,,,,,,"",,,,,"","","",,,,,"","","",,,,,"","",,"7","0.62","222.64",,,,"","",,"",,,,,,
,"https://doi.org/10.1021/acs.chemmater.6b00264","","","NaHoF4","DSPE-mPEG2000","","","25.5",,"A high- temperature synthesis has been used to prepare NaHoF4 nanoparticles in a mixture of oleic acid and octadecene following established protocols with minor modifications.43−45 In a typical synthesis of NaHoF4 nanoparticles, a mixture of 1 mmol HoCl3·6H2O, 2.5 mL of oleic acid (OA), and 7.5 mL of 1-octadecene (ODE) were added to a 50 mL three-necked flask. The mixture was heated to 135 °C while stirring under vacuum and kept at this temperature about 30 min to form a clear Ho3+-oleate solution. After the oleate solution was cooled down to room temperature, a clear methanol solution (7.5 mL) containing 2.5 mmol NaOH and 4 mmol NH4F was added dropwise into the flask and kept stirring for at least 2 h under air condition. Then the solution was slowly heated to 70 °C to remove methanol. Under argon atmosphere, the solution was quickly heated from 70 to 305 °C (20 °C/min) and maintained at this temperature for 60 min and then cooled down to room temperature. Next, the NaHoF4 nanoparticles were precipitated with adding ethanol (∼35 mL) and centrifuged for 5 min at 5000 rpm (g-force = 2683). The supernatant was poured away and the washing process was repeated three times. Finally, the nanoparticles were dispersed in 10 mL of hexane for storing. We prepared NaHoF4 nanoparticles with different shapes (hexagonal prism, spherical-, and rod-like) and sizes (9−40 nm) by modulating the volume of OA and ODE, heating temperature and time (as shown in the Supporting Information).
The synthesis of NaDyF4 nanoparticles was similar to that of NaHoF4 nanoparticles, the main difference was that the Dy3+-oleate solution was formed at 140 °C for 30 min under vacuum, and the mixed solution was heated at 306 °C for 90 min under argon atmosphere. The shape and size of NaDyF4 nanoparticles were modulated by changing contents of NaOH and NH4F with 1.5 mL OA and 7.5 mL ODE (as detailed in the Supporting Information). 
(1,2-Distearoyl-sn- glycero-3-phosphoethanolamine-N-[methoxy(polyethylene glycol)- 2000] (ammonium salt)). The commercial DSPE-mPEG2000 was used to modify the surface of NaHoF4 nanoparticles according to a reported method with a slight modification.47 Typical example: To coat 10 mg of NaHoF4 nanoparticles, about 0.5 mL solution (20 mg/ mL) was used and hexane was removed under argon flow and followed by adding 0.5 mL chloroform. About 10 mg of DSPE-mPEG2000 was dissolved in 1.5 mL of chloroform. The two chloroform solutions were mixed together and shaken for 15 min in a shaker. Then 4 mL of DMSO (dimethyl sulfoxide) was added slowly to the mixture and shaken in a shaker for 30 min. Chloroform was removed by vaporization under vacuum. After that, 15 mL of deionized water was added slowly to the colloidal solution in DMSO. DMSO was substituted with deionized water by centrifuging in special centrifugal filter tubes (Vivaspin Turbo 15 100 kDa cutoff size) 3 times with water. NaHoF4 nanoparticles coated with DSPE-mPEG2000 were dissolved in 1 mL of deionized water at last.","",,,,"",,"","",,"","NaHoF4","","TEM","80","",,"10.6","10.6","10.6","10.6","Sphere","","","",,,,,"","","","",,,,,,,,,,,,,,,,,"",,,,,"","","",,,,,"","","",,,,,"","",,"9.4","0.18","3.19",,,,"","",,"",,,,,,
,"https://doi.org/10.1021/acs.chemmater.6b00264","","","NaHoF4","DSPE-mPEG2000","","","33.7",,"A high- temperature synthesis has been used to prepare NaHoF4 nanoparticles in a mixture of oleic acid and octadecene following established protocols with minor modifications.43−45 In a typical synthesis of NaHoF4 nanoparticles, a mixture of 1 mmol HoCl3·6H2O, 2.5 mL of oleic acid (OA), and 7.5 mL of 1-octadecene (ODE) were added to a 50 mL three-necked flask. The mixture was heated to 135 °C while stirring under vacuum and kept at this temperature about 30 min to form a clear Ho3+-oleate solution. After the oleate solution was cooled down to room temperature, a clear methanol solution (7.5 mL) containing 2.5 mmol NaOH and 4 mmol NH4F was added dropwise into the flask and kept stirring for at least 2 h under air condition. Then the solution was slowly heated to 70 °C to remove methanol. Under argon atmosphere, the solution was quickly heated from 70 to 305 °C (20 °C/min) and maintained at this temperature for 60 min and then cooled down to room temperature. Next, the NaHoF4 nanoparticles were precipitated with adding ethanol (∼35 mL) and centrifuged for 5 min at 5000 rpm (g-force = 2683). The supernatant was poured away and the washing process was repeated three times. Finally, the nanoparticles were dispersed in 10 mL of hexane for storing. We prepared NaHoF4 nanoparticles with different shapes (hexagonal prism, spherical-, and rod-like) and sizes (9−40 nm) by modulating the volume of OA and ODE, heating temperature and time (as shown in the Supporting Information).
The synthesis of NaDyF4 nanoparticles was similar to that of NaHoF4 nanoparticles, the main difference was that the Dy3+-oleate solution was formed at 140 °C for 30 min under vacuum, and the mixed solution was heated at 306 °C for 90 min under argon atmosphere. The shape and size of NaDyF4 nanoparticles were modulated by changing contents of NaOH and NH4F with 1.5 mL OA and 7.5 mL ODE (as detailed in the Supporting Information). 
(1,2-Distearoyl-sn- glycero-3-phosphoethanolamine-N-[methoxy(polyethylene glycol)- 2000] (ammonium salt)). The commercial DSPE-mPEG2000 was used to modify the surface of NaHoF4 nanoparticles according to a reported method with a slight modification.47 Typical example: To coat 10 mg of NaHoF4 nanoparticles, about 0.5 mL solution (20 mg/ mL) was used and hexane was removed under argon flow and followed by adding 0.5 mL chloroform. About 10 mg of DSPE-mPEG2000 was dissolved in 1.5 mL of chloroform. The two chloroform solutions were mixed together and shaken for 15 min in a shaker. Then 4 mL of DMSO (dimethyl sulfoxide) was added slowly to the mixture and shaken in a shaker for 30 min. Chloroform was removed by vaporization under vacuum. After that, 15 mL of deionized water was added slowly to the colloidal solution in DMSO. DMSO was substituted with deionized water by centrifuging in special centrifugal filter tubes (Vivaspin Turbo 15 100 kDa cutoff size) 3 times with water. NaHoF4 nanoparticles coated with DSPE-mPEG2000 were dissolved in 1 mL of deionized water at last.","",,,,"",,"","",,"","NaHoF4","","TEM","80","",,"14.1","14.1","14.1","14.1","Sphere","","","",,,,,"","","","",,,,,,,,,,,,,,,,,"",,,,,"","","",,,,,"","","",,,,,"","",,"9.4","0.25","51.5",,,,"","",,"",,,,,,
,"https://doi.org/10.1021/acs.chemmater.6b00264","","","NaHoF4","DSPE-mPEG2000","","","42.4",,"A high- temperature synthesis has been used to prepare NaHoF4 nanoparticles in a mixture of oleic acid and octadecene following established protocols with minor modifications.43−45 In a typical synthesis of NaHoF4 nanoparticles, a mixture of 1 mmol HoCl3·6H2O, 2.5 mL of oleic acid (OA), and 7.5 mL of 1-octadecene (ODE) were added to a 50 mL three-necked flask. The mixture was heated to 135 °C while stirring under vacuum and kept at this temperature about 30 min to form a clear Ho3+-oleate solution. After the oleate solution was cooled down to room temperature, a clear methanol solution (7.5 mL) containing 2.5 mmol NaOH and 4 mmol NH4F was added dropwise into the flask and kept stirring for at least 2 h under air condition. Then the solution was slowly heated to 70 °C to remove methanol. Under argon atmosphere, the solution was quickly heated from 70 to 305 °C (20 °C/min) and maintained at this temperature for 60 min and then cooled down to room temperature. Next, the NaHoF4 nanoparticles were precipitated with adding ethanol (∼35 mL) and centrifuged for 5 min at 5000 rpm (g-force = 2683). The supernatant was poured away and the washing process was repeated three times. Finally, the nanoparticles were dispersed in 10 mL of hexane for storing. We prepared NaHoF4 nanoparticles with different shapes (hexagonal prism, spherical-, and rod-like) and sizes (9−40 nm) by modulating the volume of OA and ODE, heating temperature and time (as shown in the Supporting Information).
The synthesis of NaDyF4 nanoparticles was similar to that of NaHoF4 nanoparticles, the main difference was that the Dy3+-oleate solution was formed at 140 °C for 30 min under vacuum, and the mixed solution was heated at 306 °C for 90 min under argon atmosphere. The shape and size of NaDyF4 nanoparticles were modulated by changing contents of NaOH and NH4F with 1.5 mL OA and 7.5 mL ODE (as detailed in the Supporting Information). 
(1,2-Distearoyl-sn- glycero-3-phosphoethanolamine-N-[methoxy(polyethylene glycol)- 2000] (ammonium salt)). The commercial DSPE-mPEG2000 was used to modify the surface of NaHoF4 nanoparticles according to a reported method with a slight modification.47 Typical example: To coat 10 mg of NaHoF4 nanoparticles, about 0.5 mL solution (20 mg/ mL) was used and hexane was removed under argon flow and followed by adding 0.5 mL chloroform. About 10 mg of DSPE-mPEG2000 was dissolved in 1.5 mL of chloroform. The two chloroform solutions were mixed together and shaken for 15 min in a shaker. Then 4 mL of DMSO (dimethyl sulfoxide) was added slowly to the mixture and shaken in a shaker for 30 min. Chloroform was removed by vaporization under vacuum. After that, 15 mL of deionized water was added slowly to the colloidal solution in DMSO. DMSO was substituted with deionized water by centrifuging in special centrifugal filter tubes (Vivaspin Turbo 15 100 kDa cutoff size) 3 times with water. NaHoF4 nanoparticles coated with DSPE-mPEG2000 were dissolved in 1 mL of deionized water at last.","",,,,"",,"","",,"","NaHoF4","","TEM","80","",,"16.4","16.4","16.4","16.4","Sphere","","","",,,,,"","","","",,,,,,,,,,,,,,,,,"",,,,,"","","",,,,,"","","",,,,,"","",,"9.4","0.22","70.4",,,,"","",,"",,,,,,
,"https://doi.org/10.1021/acs.chemmater.6b00264","","","NaHoF4","PMAO-PEG","","","45.1",,"A high- temperature synthesis has been used to prepare NaHoF4 nanoparticles in a mixture of oleic acid and octadecene following established protocols with minor modifications.43−45 In a typical synthesis of NaHoF4 nanoparticles, a mixture of 1 mmol HoCl3·6H2O, 2.5 mL of oleic acid (OA), and 7.5 mL of 1-octadecene (ODE) were added to a 50 mL three-necked flask. The mixture was heated to 135 °C while stirring under vacuum and kept at this temperature about 30 min to form a clear Ho3+-oleate solution. After the oleate solution was cooled down to room temperature, a clear methanol solution (7.5 mL) containing 2.5 mmol NaOH and 4 mmol NH4F was added dropwise into the flask and kept stirring for at least 2 h under air condition. Then the solution was slowly heated to 70 °C to remove methanol. Under argon atmosphere, the solution was quickly heated from 70 to 305 °C (20 °C/min) and maintained at this temperature for 60 min and then cooled down to room temperature. Next, the NaHoF4 nanoparticles were precipitated with adding ethanol (∼35 mL) and centrifuged for 5 min at 5000 rpm (g-force = 2683). The supernatant was poured away and the washing process was repeated three times. Finally, the nanoparticles were dispersed in 10 mL of hexane for storing. We prepared NaHoF4 nanoparticles with different shapes (hexagonal prism, spherical-, and rod-like) and sizes (9−40 nm) by modulating the volume of OA and ODE, heating temperature and time (as shown in the Supporting Information).
The synthesis of NaDyF4 nanoparticles was similar to that of NaHoF4 nanoparticles, the main difference was that the Dy3+-oleate solution was formed at 140 °C for 30 min under vacuum, and the mixed solution was heated at 306 °C for 90 min under argon atmosphere. The shape and size of NaDyF4 nanoparticles were modulated by changing contents of NaOH and NH4F with 1.5 mL OA and 7.5 mL ODE (as detailed in the Supporting Information). 
(The amphiphilic PMAO−PEG (poly(maleic anhydride-alt-1-octadecene)−polyethylene glycol) polymer was prepared by ourselves27 according to the protocol developed by Yu et al.46 Typical example of NaDyF4 coating: First, 10 mg of NaDyF4 nanoparticles was dispersed in 1 mL of chloroform solution and about 10 mg of PMAO−PEG polymer was dissolved in 1 mL of chloroform, and then the mixed solution was added into a flask and shaken for about 30 min. Second, the chloroform was completely removed by a rotary evaporator for 30 min and a thin layer was left on the wall of the flask. Third, about 15 mL of deionized water was added to the flask and sonicated for about 5 min to form a cloudy solution. Finally, the cloudy solution was filtered with a 0.45 μm filter and a clear water solution of NaDyF4 coated with PMAO−PEG was obtained.","",,,,"",,"","",,"","NaHoF4","","TEM","80","",,"10.2","10.2","10.2","10.2","Sphere","","","",,,,,"","","","",,,,,,,,,,,,,,,,,"",,,,,"","","",,,,,"","","",,,,,"","",,"9.4","0.06","15",,,,"","",,"",,,,,,
,"https://doi.org/10.1021/acs.chemmater.6b00264","","","NaHoF4","PMAO-PEG","","","40.7",,"A high- temperature synthesis has been used to prepare NaHoF4 nanoparticles in a mixture of oleic acid and octadecene following established protocols with minor modifications.43−45 In a typical synthesis of NaHoF4 nanoparticles, a mixture of 1 mmol HoCl3·6H2O, 2.5 mL of oleic acid (OA), and 7.5 mL of 1-octadecene (ODE) were added to a 50 mL three-necked flask. The mixture was heated to 135 °C while stirring under vacuum and kept at this temperature about 30 min to form a clear Ho3+-oleate solution. After the oleate solution was cooled down to room temperature, a clear methanol solution (7.5 mL) containing 2.5 mmol NaOH and 4 mmol NH4F was added dropwise into the flask and kept stirring for at least 2 h under air condition. Then the solution was slowly heated to 70 °C to remove methanol. Under argon atmosphere, the solution was quickly heated from 70 to 305 °C (20 °C/min) and maintained at this temperature for 60 min and then cooled down to room temperature. Next, the NaHoF4 nanoparticles were precipitated with adding ethanol (∼35 mL) and centrifuged for 5 min at 5000 rpm (g-force = 2683). The supernatant was poured away and the washing process was repeated three times. Finally, the nanoparticles were dispersed in 10 mL of hexane for storing. We prepared NaHoF4 nanoparticles with different shapes (hexagonal prism, spherical-, and rod-like) and sizes (9−40 nm) by modulating the volume of OA and ODE, heating temperature and time (as shown in the Supporting Information).
The synthesis of NaDyF4 nanoparticles was similar to that of NaHoF4 nanoparticles, the main difference was that the Dy3+-oleate solution was formed at 140 °C for 30 min under vacuum, and the mixed solution was heated at 306 °C for 90 min under argon atmosphere. The shape and size of NaDyF4 nanoparticles were modulated by changing contents of NaOH and NH4F with 1.5 mL OA and 7.5 mL ODE (as detailed in the Supporting Information). 
(The amphiphilic PMAO−PEG (poly(maleic anhydride-alt-1-octadecene)−polyethylene glycol) polymer was prepared by ourselves27 according to the protocol developed by Yu et al.46 Typical example of NaDyF4 coating: First, 10 mg of NaDyF4 nanoparticles was dispersed in 1 mL of chloroform solution and about 10 mg of PMAO−PEG polymer was dissolved in 1 mL of chloroform, and then the mixed solution was added into a flask and shaken for about 30 min. Second, the chloroform was completely removed by a rotary evaporator for 30 min and a thin layer was left on the wall of the flask. Third, about 15 mL of deionized water was added to the flask and sonicated for about 5 min to form a cloudy solution. Finally, the cloudy solution was filtered with a 0.45 μm filter and a clear water solution of NaDyF4 coated with PMAO−PEG was obtained.","",,,,"",,"","",,"","NaHoF4","","TEM","80","",,"14.5","14.5","14.5","14.5","Sphere","","","",,,,,"","","","",,,,,,,,,,,,,,,,,"",,,,,"","","",,,,,"","","",,,,,"","",,"9.4","0.15","61",,,,"","",,"",,,,,,
,"https://doi.org/10.1021/acs.chemmater.6b00264","","","NaHoF4","PMAO-PEG","","","44.1",,"A high- temperature synthesis has been used to prepare NaHoF4 nanoparticles in a mixture of oleic acid and octadecene following established protocols with minor modifications.43−45 In a typical synthesis of NaHoF4 nanoparticles, a mixture of 1 mmol HoCl3·6H2O, 2.5 mL of oleic acid (OA), and 7.5 mL of 1-octadecene (ODE) were added to a 50 mL three-necked flask. The mixture was heated to 135 °C while stirring under vacuum and kept at this temperature about 30 min to form a clear Ho3+-oleate solution. After the oleate solution was cooled down to room temperature, a clear methanol solution (7.5 mL) containing 2.5 mmol NaOH and 4 mmol NH4F was added dropwise into the flask and kept stirring for at least 2 h under air condition. Then the solution was slowly heated to 70 °C to remove methanol. Under argon atmosphere, the solution was quickly heated from 70 to 305 °C (20 °C/min) and maintained at this temperature for 60 min and then cooled down to room temperature. Next, the NaHoF4 nanoparticles were precipitated with adding ethanol (∼35 mL) and centrifuged for 5 min at 5000 rpm (g-force = 2683). The supernatant was poured away and the washing process was repeated three times. Finally, the nanoparticles were dispersed in 10 mL of hexane for storing. We prepared NaHoF4 nanoparticles with different shapes (hexagonal prism, spherical-, and rod-like) and sizes (9−40 nm) by modulating the volume of OA and ODE, heating temperature and time (as shown in the Supporting Information).
The synthesis of NaDyF4 nanoparticles was similar to that of NaHoF4 nanoparticles, the main difference was that the Dy3+-oleate solution was formed at 140 °C for 30 min under vacuum, and the mixed solution was heated at 306 °C for 90 min under argon atmosphere. The shape and size of NaDyF4 nanoparticles were modulated by changing contents of NaOH and NH4F with 1.5 mL OA and 7.5 mL ODE (as detailed in the Supporting Information). 
(The amphiphilic PMAO−PEG (poly(maleic anhydride-alt-1-octadecene)−polyethylene glycol) polymer was prepared by ourselves27 according to the protocol developed by Yu et al.46 Typical example of NaDyF4 coating: First, 10 mg of NaDyF4 nanoparticles was dispersed in 1 mL of chloroform solution and about 10 mg of PMAO−PEG polymer was dissolved in 1 mL of chloroform, and then the mixed solution was added into a flask and shaken for about 30 min. Second, the chloroform was completely removed by a rotary evaporator for 30 min and a thin layer was left on the wall of the flask. Third, about 15 mL of deionized water was added to the flask and sonicated for about 5 min to form a cloudy solution. Finally, the cloudy solution was filtered with a 0.45 μm filter and a clear water solution of NaDyF4 coated with PMAO−PEG was obtained.","",,,,"",,"","",,"","NaHoF4","","TEM","80","",,"16.4","16.4","16.4","16.4","Sphere","","","",,,,,"","","","",,,,,,,,,,,,,,,,,"",,,,,"","","",,,,,"","","",,,,,"","",,"9.4","0.17","130.6",,,,"","",,"",,,,,,
,"https://doi.org/10.1021/acs.chemmater.6b00264","","","NaDyF4","PMAO-PEG","","","45.5",,"A high- temperature synthesis has been used to prepare NaHoF4 nanoparticles in a mixture of oleic acid and octadecene following established protocols with minor modifications.43−45 In a typical synthesis of NaHoF4 nanoparticles, a mixture of 1 mmol HoCl3·6H2O, 2.5 mL of oleic acid (OA), and 7.5 mL of 1-octadecene (ODE) were added to a 50 mL three-necked flask. The mixture was heated to 135 °C while stirring under vacuum and kept at this temperature about 30 min to form a clear Ho3+-oleate solution. After the oleate solution was cooled down to room temperature, a clear methanol solution (7.5 mL) containing 2.5 mmol NaOH and 4 mmol NH4F was added dropwise into the flask and kept stirring for at least 2 h under air condition. Then the solution was slowly heated to 70 °C to remove methanol. Under argon atmosphere, the solution was quickly heated from 70 to 305 °C (20 °C/min) and maintained at this temperature for 60 min and then cooled down to room temperature. Next, the NaHoF4 nanoparticles were precipitated with adding ethanol (∼35 mL) and centrifuged for 5 min at 5000 rpm (g-force = 2683). The supernatant was poured away and the washing process was repeated three times. Finally, the nanoparticles were dispersed in 10 mL of hexane for storing. We prepared NaHoF4 nanoparticles with different shapes (hexagonal prism, spherical-, and rod-like) and sizes (9−40 nm) by modulating the volume of OA and ODE, heating temperature and time (as shown in the Supporting Information).
The synthesis of NaDyF4 nanoparticles was similar to that of NaHoF4 nanoparticles, the main difference was that the Dy3+-oleate solution was formed at 140 °C for 30 min under vacuum, and the mixed solution was heated at 306 °C for 90 min under argon atmosphere. The shape and size of NaDyF4 nanoparticles were modulated by changing contents of NaOH and NH4F with 1.5 mL OA and 7.5 mL ODE (as detailed in the Supporting Information). 
(The amphiphilic PMAO−PEG (poly(maleic anhydride-alt-1-octadecene)−polyethylene glycol) polymer was prepared by ourselves27 according to the protocol developed by Yu et al.46 Typical example of NaDyF4 coating: First, 10 mg of NaDyF4 nanoparticles was dispersed in 1 mL of chloroform solution and about 10 mg of PMAO−PEG polymer was dissolved in 1 mL of chloroform, and then the mixed solution was added into a flask and shaken for about 30 min. Second, the chloroform was completely removed by a rotary evaporator for 30 min and a thin layer was left on the wall of the flask. Third, about 15 mL of deionized water was added to the flask and sonicated for about 5 min to form a cloudy solution. Finally, the cloudy solution was filtered with a 0.45 μm filter and a clear water solution of NaDyF4 coated with PMAO−PEG was obtained.","",,,,"",,"","",,"","NaDyF4","","TEM","80","",,"18.5","16","16","19","Rod","","","",,,,,"","","","",,,,,,,,,,,,,,,,,"",,,,,"","","",,,,,"","","",,,,,"","",,"9.4","0.24","75",,,,"","",,"",,,,,,
,"https://doi.org/10.1021/acs.chemmater.6b00264","","","NaDyF4","PMAO-PEG","","","48.2",,"A high- temperature synthesis has been used to prepare NaHoF4 nanoparticles in a mixture of oleic acid and octadecene following established protocols with minor modifications.43−45 In a typical synthesis of NaHoF4 nanoparticles, a mixture of 1 mmol HoCl3·6H2O, 2.5 mL of oleic acid (OA), and 7.5 mL of 1-octadecene (ODE) were added to a 50 mL three-necked flask. The mixture was heated to 135 °C while stirring under vacuum and kept at this temperature about 30 min to form a clear Ho3+-oleate solution. After the oleate solution was cooled down to room temperature, a clear methanol solution (7.5 mL) containing 2.5 mmol NaOH and 4 mmol NH4F was added dropwise into the flask and kept stirring for at least 2 h under air condition. Then the solution was slowly heated to 70 °C to remove methanol. Under argon atmosphere, the solution was quickly heated from 70 to 305 °C (20 °C/min) and maintained at this temperature for 60 min and then cooled down to room temperature. Next, the NaHoF4 nanoparticles were precipitated with adding ethanol (∼35 mL) and centrifuged for 5 min at 5000 rpm (g-force = 2683). The supernatant was poured away and the washing process was repeated three times. Finally, the nanoparticles were dispersed in 10 mL of hexane for storing. We prepared NaHoF4 nanoparticles with different shapes (hexagonal prism, spherical-, and rod-like) and sizes (9−40 nm) by modulating the volume of OA and ODE, heating temperature and time (as shown in the Supporting Information).
The synthesis of NaDyF4 nanoparticles was similar to that of NaHoF4 nanoparticles, the main difference was that the Dy3+-oleate solution was formed at 140 °C for 30 min under vacuum, and the mixed solution was heated at 306 °C for 90 min under argon atmosphere. The shape and size of NaDyF4 nanoparticles were modulated by changing contents of NaOH and NH4F with 1.5 mL OA and 7.5 mL ODE (as detailed in the Supporting Information). 
(The amphiphilic PMAO−PEG (poly(maleic anhydride-alt-1-octadecene)−polyethylene glycol) polymer was prepared by ourselves27 according to the protocol developed by Yu et al.46 Typical example of NaDyF4 coating: First, 10 mg of NaDyF4 nanoparticles was dispersed in 1 mL of chloroform solution and about 10 mg of PMAO−PEG polymer was dissolved in 1 mL of chloroform, and then the mixed solution was added into a flask and shaken for about 30 min. Second, the chloroform was completely removed by a rotary evaporator for 30 min and a thin layer was left on the wall of the flask. Third, about 15 mL of deionized water was added to the flask and sonicated for about 5 min to form a cloudy solution. Finally, the cloudy solution was filtered with a 0.45 μm filter and a clear water solution of NaDyF4 coated with PMAO−PEG was obtained.","",,,,"",,"","",,"","NaDyF4","","TEM","80","",,"18.9","15","15","20","Rod","","","",,,,,"","","","",,,,,,,,,,,,,,,,,"",,,,,"","","",,,,,"","","",,,,,"","",,"9.4","0.16","65.2",,,,"","",,"",,,,,,
