Repository: Boss-chemAIst/DiMRI

File: Database/mri2.csv (part 9 of 9)
"X","paper_doi","paper_files","paper_comment","np_core","np_shell_1","np_shell_2","np_shell_3","np_hydro_size","np_zeta","syn_description","syn_method","syn_temp","syn_pH","syn_steer","syn_atm","syn_press","syn_surf","syn_doi","xrd_scherrer_size","xrd_crystallinity","xrd_fracs","xrd_files","emic_exp_type","emic_kV","emic_scan_regime","emic_interplanar_dist","emic_size","emic_x_size","emic_y_size","emic_z_size","emic_shape","emic_files","ads_method","ads_adsorbate","ads_pore_volume","ads_density","ads_pore_size","ads_surf_area","ads_files","tox_test_type","tox_cell_line","tox_gen_tox","tox_mtt_24","tox_mtt_48","tox_mtt_72","tox_lc50","tox_noec","tox_loes","tox_live_frac","tox_apopt_frac","tox_necr_frac","squid_temp","squid_h_max","squid_sat_mag","squid_coerc_f","squid_rem_mag","squid_orient","squid_h_bias","squid_files","zfc_temp_min","zfc_temp_max","zfc_h_meas","zfc_temp_block","zfc_files","htherm_method","htherm_relax","htherm_h_amplitude","htherm_amf_freq","htherm_sar","htherm_ilp","htherm_toxicity","htherm_files","magmech_mech","magmech_h_val","magmech_mag_grad","magmech_torque","magmech_wdist","magmech_mag_type","magmech_target","magmech_target_force","mri_h_val","mri_r1","mri_r2","dds_h_val","dds_mag_grad","dds_wdist","dds_mag_type","dds_vessel","dds_velocity","dds_accumulation","mep_mep_coef","mep_h_val","mep_h_opt","mep_epsilon","mep_piezo","mep_resist"
,"https://doi.org/10.1021/acs.chemmater.6b00264","","","NaDyF4","PMAO-PEG","","","62.7",,"A high- temperature synthesis has been used to prepare NaHoF4 nanoparticles in a mixture of oleic acid and octadecene following established protocols with minor modifications.43−45 In a typical synthesis of NaHoF4 nanoparticles, a mixture of 1 mmol HoCl3·6H2O, 2.5 mL of oleic acid (OA), and 7.5 mL of 1-octadecene (ODE) were added to a 50 mL three-necked flask. The mixture was heated to 135 °C while stirring under vacuum and kept at this temperature about 30 min to form a clear Ho3+-oleate solution. After the oleate solution was cooled down to room temperature, a clear methanol solution (7.5 mL) containing 2.5 mmol NaOH and 4 mmol NH4F was added dropwise into the flask and kept stirring for at least 2 h under air condition. Then the solution was slowly heated to 70 °C to remove methanol. Under argon atmosphere, the solution was quickly heated from 70 to 305 °C (20 °C/min) and maintained at this temperature for 60 min and then cooled down to room temperature. Next, the NaHoF4 nanoparticles were precipitated with adding ethanol (∼35 mL) and centrifuged for 5 min at 5000 rpm (g-force = 2683). The supernatant was poured away and the washing process was repeated three times. Finally, the nanoparticles were dispersed in 10 mL of hexane for storing. We prepared NaHoF4 nanoparticles with different shapes (hexagonal prism, spherical-, and rod-like) and sizes (9−40 nm) by modulating the volume of OA and ODE, heating temperature and time (as shown in the Supporting Information).
The synthesis of NaDyF4 nanoparticles was similar to that of NaHoF4 nanoparticles, the main difference was that the Dy3+-oleate solution was formed at 140 °C for 30 min under vacuum, and the mixed solution was heated at 306 °C for 90 min under argon atmosphere. The shape and size of NaDyF4 nanoparticles were modulated by changing contents of NaOH and NH4F with 1.5 mL OA and 7.5 mL ODE (as detailed in the Supporting Information). 
(The amphiphilic PMAO−PEG (poly(maleic anhydride-alt-1-octadecene)−polyethylene glycol) polymer was prepared by ourselves27 according to the protocol developed by Yu et al.46 Typical example of NaDyF4 coating: First, 10 mg of NaDyF4 nanoparticles was dispersed in 1 mL of chloroform solution and about 10 mg of PMAO−PEG polymer was dissolved in 1 mL of chloroform, and then the mixed solution was added into a flask and shaken for about 30 min. Second, the chloroform was completely removed by a rotary evaporator for 30 min and a thin layer was left on the wall of the flask. Third, about 15 mL of deionized water was added to the flask and sonicated for about 5 min to form a cloudy solution. Finally, the cloudy solution was filtered with a 0.45 μm filter and a clear water solution of NaDyF4 coated with PMAO−PEG was obtained.","",,,,"",,"","",,"","NaDyF4","","TEM","80","",,"23.8","19","19","25","Rod","","","",,,,,"","","","",,,,,,,,,,,,,,,,,"",,,,,"","","",,,,,"","","",,,,,"","",,"9.4","0.13","91.4",,,,"","",,"",,,,,,
,"https://doi.org/10.1021/acs.chemmater.6b00264","","","NaDyF4","PMAO-PEG","","","61.2",,"A high- temperature synthesis has been used to prepare NaHoF4 nanoparticles in a mixture of oleic acid and octadecene following established protocols with minor modifications.43−45 In a typical synthesis of NaHoF4 nanoparticles, a mixture of 1 mmol HoCl3·6H2O, 2.5 mL of oleic acid (OA), and 7.5 mL of 1-octadecene (ODE) were added to a 50 mL three-necked flask. The mixture was heated to 135 °C while stirring under vacuum and kept at this temperature about 30 min to form a clear Ho3+-oleate solution. After the oleate solution was cooled down to room temperature, a clear methanol solution (7.5 mL) containing 2.5 mmol NaOH and 4 mmol NH4F was added dropwise into the flask and kept stirring for at least 2 h under air condition. Then the solution was slowly heated to 70 °C to remove methanol. Under argon atmosphere, the solution was quickly heated from 70 to 305 °C (20 °C/min) and maintained at this temperature for 60 min and then cooled down to room temperature. Next, the NaHoF4 nanoparticles were precipitated with adding ethanol (∼35 mL) and centrifuged for 5 min at 5000 rpm (g-force = 2683). The supernatant was poured away and the washing process was repeated three times. Finally, the nanoparticles were dispersed in 10 mL of hexane for storing. We prepared NaHoF4 nanoparticles with different shapes (hexagonal prism, spherical-, and rod-like) and sizes (9−40 nm) by modulating the volume of OA and ODE, heating temperature and time (as shown in the Supporting Information).
The synthesis of NaDyF4 nanoparticles was similar to that of NaHoF4 nanoparticles, the main difference was that the Dy3+-oleate solution was formed at 140 °C for 30 min under vacuum, and the mixed solution was heated at 306 °C for 90 min under argon atmosphere. The shape and size of NaDyF4 nanoparticles were modulated by changing contents of NaOH and NH4F with 1.5 mL OA and 7.5 mL ODE (as detailed in the Supporting Information). 
(The amphiphilic PMAO−PEG (poly(maleic anhydride-alt-1-octadecene)−polyethylene glycol) polymer was prepared by ourselves27 according to the protocol developed by Yu et al.46 Typical example of NaDyF4 coating: First, 10 mg of NaDyF4 nanoparticles was dispersed in 1 mL of chloroform solution and about 10 mg of PMAO−PEG polymer was dissolved in 1 mL of chloroform, and then the mixed solution was added into a flask and shaken for about 30 min. Second, the chloroform was completely removed by a rotary evaporator for 30 min and a thin layer was left on the wall of the flask. Third, about 15 mL of deionized water was added to the flask and sonicated for about 5 min to form a cloudy solution. Finally, the cloudy solution was filtered with a 0.45 μm filter and a clear water solution of NaDyF4 coated with PMAO−PEG was obtained.","",,,,"",,"","",,"","NaDyF4","","TEM","80","",,"32","25","25","35","Rod","","","",,,,,"","","","",,,,,,,,,,,,,,,,,"",,,,,"","","",,,,,"","","",,,,,"","",,"9.4","0.5","204.4",,,,"","",,"",,,,,,
,"https://doi.org/10.1021/ja803920b","","","FePt","","","",,,"Under argon condition, Pt(acac)2 (197 mg, 0.5 mmol), 1, 2- hexadecanediol (390 mg, 1.5 mmol), and dioctyl ether (20 mL) were mixed and heated to 100 oC. Oleic acid (0.16 mL, 0.5 mmol), oleylamine (0.17 mL, 0.5 mmol) were added, After ~5 min, when the color of solution was changed from yellow to brown, Fe(CO)5 (0.13 mL, 1 mmol) was added immediately, then the mixture was heated to reflux (297 oC). The reaction was cooled down to the room temperature after 1 hour. The addition of ethanol (30 mL) to the reaction mixture afforded a black product by centrifuging. The FePt nanoparticles were dispersed in hexane and stored in nitrogen.","Polyol",,,,"",,"","https://doi.org/10.1126/science.287.5460.1989",,"","","","TEM",,"",,"3","3","3","3","Sphere","","","",,,,,"","","","",,,,,,,,,,,,,,,,,"","5","300","100","15","","","",,,,,"","","",,,,,"","",,"7",,"0.179",,,,"","",,"",,,,,,
,"https://doi.org/10.1021/ja803920b","","","FePt","Fe2O3","","",,,"Under inert atmosphere, 20 mL of 1- octadecene containing 0.15 mL of oleylamine and ~20 mg of as-prepared FePt nanoparticles were heated at 120 oC for 30 min. 0.35 mL of Fe(CO)5 was injected into the hot solution, then the solution was kept at 180 oC for 20 min. Without any centrifugation and purification, the dispersion of the mixture (FePt@Fe core-shell intermediate) was moved to ambient atmosphere and heated up to 180 oC with O2 gas flow at rate of ~2 m3/h for about 2 hours. The Fe nanoshells were completely oxidized to produce Fe2O3 nanoshells by Kirkendall effect during the oxidization. After cooling to the room temperature, the addition of isopropanol (30 mL) to the reaction mixture afforded a brown product by centrifuging. The product was further washed by hexane (5 mL) and ethanol (20 mL) two times. Finally, the FePt@Fe2O3 yolk-shell nanoparticles were dispersed in hexane. (Caution: the oxidation reaction should be carried out in small scale (< 10 mL) since the large scale synthesis may cause a fire.)","Polyol",,,,"",,"","https://doi.org/10.1126/science.287.5460.1989",,"","","","TEM",,"",,"8","8","8","8","Yolk-shell","","","",,,,,"","MTT","HeLa","","29","13","12",,,,,,,"300","50","25.2",,,,,"","5","300","100","36","","","",,,,,"","","",,,,,"","",,"7",,"3.462",,,,"","",,"",,,,,,
,"https://doi.org/10.1021/ja803920b","","","FePt","Fe2O3","","",,,"Under inert atmosphere, 20 mL of 1- octadecene containing 0.15 mL of oleylamine and ~20 mg of as-prepared FePt nanoparticles were heated at 120 oC for 30 min. 0.35 mL of Fe(CO)5 was injected into the hot solution, then the solution was kept at 180 oC for 20 min. Without any centrifugation and purification, the dispersion of the mixture (FePt@Fe core-shell intermediate) was moved to ambient atmosphere and heated up to 180 oC with O2 gas flow at rate of ~2 m3/h for about 2 hours. The Fe nanoshells were completely oxidized to produce Fe2O3 nanoshells by Kirkendall effect during the oxidization. After cooling to the room temperature, the addition of isopropanol (30 mL) to the reaction mixture afforded a brown product by centrifuging. The product was further washed by hexane (5 mL) and ethanol (20 mL) two times. Finally, the FePt@Fe2O3 yolk-shell nanoparticles were dispersed in hexane. (Caution: the oxidation reaction should be carried out in small scale (< 10 mL) since the large scale synthesis may cause a fire.)","Polyol",,,,"",,"","https://doi.org/10.1126/science.287.5460.1989",,"","","","HRTEM",,"",,"8","8","8","8","Sphere","","","",,,,,"","MTT","HeLa","","78","80","60",,,,,,,"300","50","24.8",,,,,"","5","300","100","110","","","",,,,,"","","",,,,,"","",,"7",,"1.053",,,,"","",,"",,,,,,
,"https://doi.org/10.1021/ja803920b","","","Pt","Fe2O3","","",,,"Under inert atmosphere, 20 mL of 1- octadecene containing 0.15 mL of oleylamine and ~20 mg of as-prepared FePt nanoparticles were heated at 120 oC for 30 min. 0.35 mL of Fe(CO)5 was injected into the hot solution, then the solution was kept at 180 oC for 20 min. Without any centrifugation and purification, the dispersion of the mixture (FePt@Fe core-shell intermediate) was moved to ambient atmosphere and heated up to 180 oC with O2 gas flow at rate of ~2 m3/h for about 2 hours. The Fe nanoshells were completely oxidized to produce Fe2O3 nanoshells by Kirkendall effect during the oxidization. After cooling to the room temperature, the addition of isopropanol (30 mL) to the reaction mixture afforded a brown product by centrifuging. The product was further washed by hexane (5 mL) and ethanol (20 mL) two times. Finally, the FePt@Fe2O3 yolk-shell nanoparticles were dispersed in hexane. (Caution: the oxidation reaction should be carried out in small scale (< 10 mL) since the large scale synthesis may cause a fire.)","Polyol",,,,"",,"","https://doi.org/10.1126/science.287.5460.1989",,"","","","HRTEM",,"",,"10","10","10","10","Yolk-shell","","","",,,,,"","MTT","HeLa","","88","100","93",,,,,,,"300","50","19.5",,,,,"","5","300","100","46","","","",,,,,"","","",,,,,"","",,"7",,"1.581",,,,"","",,"",,,,,,
,"https://doi.org/10.1021/ja803920b","","","Air","y-Fe2O3","","",,,"Under inert atmosphere, 20 mL of 1- octadecene containing 0.15 mL of oleylamine and ~20 mg of as-prepared FePt nanoparticles were heated at 120 oC for 30 min. 0.35 mL of Fe(CO)5 was injected into the hot solution, then the solution was kept at 180 oC for 20 min. Without any centrifugation and purification, the dispersion of the mixture (FePt@Fe core-shell intermediate) was moved to ambient atmosphere and heated up to 180 oC with O2 gas flow at rate of ~2 m3/h for about 2 hours. The Fe nanoshells were completely oxidized to produce Fe2O3 nanoshells by Kirkendall effect during the oxidization. After cooling to the room temperature, the addition of isopropanol (30 mL) to the reaction mixture afforded a brown product by centrifuging. The product was further washed by hexane (5 mL) and ethanol (20 mL) two times. Finally, the FePt@Fe2O3 yolk-shell nanoparticles were dispersed in hexane. (Caution: the oxidation reaction should be carried out in small scale (< 10 mL) since the large scale synthesis may cause a fire.)","Polyol",,,,"",,"","https://doi.org/10.1126/science.287.5460.1989",,"","","","HRTEM",,"",,"12","12","12","12","Sphere","","","",,,,,"","MTT","HeLa","","88","100","93",,,,,,,"300","50","50.8",,,,,"","5","300","100","50","","","",,,,,"","","",,,,,"","",,"7",,"10.466",,,,"","",,"",,,,,,
,"https://doi.org/10.1039/C5NR00055F","","","Fe3O4","PEI","","","71",,"The rod-shaped FeOOH nanostructure was prepared by hydro- lysis of FeCl3 aqueous solution. In a typical synthesis of 70 nm length FeOOH NRs, 20 mmol of FeCl3·6H2O was added into a round-bottom flask containing 100 ml of deionized water with 0.2 ml polyethyleneimine (PEI). The reaction mixture was heated at 80 °C under magnetic stirring for 2 h to obtain a uniform rod-shaped FeOOH nanostructure. The precipitate was separated by centrifugation and washed several times with deionized water and ethanol. The length of NRs is controlled from 25 to 70 nm by varying the PEI content to be 2, 1.5, 1, 0.5, 0.3 and 0.2 ml. Further, a decrease of PEI content to 0.1 ml and below transformed the rod-shape morphology of FeOOH to a spindle shaped structure of length above 100 nm.
Fe3O4 NRs were synthesized as follows: 500 mg of FeOOH nanorods and 25 mmol of oleylamine were taken in a three necked round bottom flask. Under a nitrogen atmosphere, the solution was heated to 200 °C for 4 h. The final product was subjected to magnetic separation and washed with a mixture of hexane and acetone several times to remove any uncoordi- nated amine molecules. The details of the synthesis approach are depicted in Scheme 1. The morphology of NRs was retained even after the reduction at 200 °C.","",,,,"",,"","",,"","Fe3O4","","TEM","200","",,"30","4","4","30","Rod","","","",,,,,"","","","",,,,,,,,,,"300","40","50",,,,,"","10","300","200","80","","","",,,,,"","","",,,,,"","",,"3",,"312",,,,"","",,"",,,,,,
,"https://doi.org/10.1039/C5NR00055F","","","Fe3O4","PEI","","","76",,"The rod-shaped FeOOH nanostructure was prepared by hydro- lysis of FeCl3 aqueous solution. In a typical synthesis of 70 nm length FeOOH NRs, 20 mmol of FeCl3·6H2O was added into a round-bottom flask containing 100 ml of deionized water with 0.2 ml polyethyleneimine (PEI). The reaction mixture was heated at 80 °C under magnetic stirring for 2 h to obtain a uniform rod-shaped FeOOH nanostructure. The precipitate was separated by centrifugation and washed several times with deionized water and ethanol. The length of NRs is controlled from 25 to 70 nm by varying the PEI content to be 2, 1.5, 1, 0.5, 0.3 and 0.2 ml. Further, a decrease of PEI content to 0.1 ml and below transformed the rod-shape morphology of FeOOH to a spindle shaped structure of length above 100 nm.
Fe3O4 NRs were synthesized as follows: 500 mg of FeOOH nanorods and 25 mmol of oleylamine were taken in a three necked round bottom flask. Under a nitrogen atmosphere, the solution was heated to 200 °C for 4 h. The final product was subjected to magnetic separation and washed with a mixture of hexane and acetone several times to remove any uncoordi- nated amine molecules. The details of the synthesis approach are depicted in Scheme 1. The morphology of NRs was retained even after the reduction at 200 °C.","",,,,"",,"","",,"","Fe3O4","","TEM","200","",,"40","6","6","40","Rod","","","",,,,,"","","","",,,,,,,,,,"300","40","54",,,,,"","10","300","200","110","","","",,,,,"","","",,,,,"","",,"3",,"381",,,,"","",,"",,,,,,
,"https://doi.org/10.1039/C5NR00055F","","","Fe3O4","PEI","","","86",,"The rod-shaped FeOOH nanostructure was prepared by hydro- lysis of FeCl3 aqueous solution. In a typical synthesis of 70 nm length FeOOH NRs, 20 mmol of FeCl3·6H2O was added into a round-bottom flask containing 100 ml of deionized water with 0.2 ml polyethyleneimine (PEI). The reaction mixture was heated at 80 °C under magnetic stirring for 2 h to obtain a uniform rod-shaped FeOOH nanostructure. The precipitate was separated by centrifugation and washed several times with deionized water and ethanol. The length of NRs is controlled from 25 to 70 nm by varying the PEI content to be 2, 1.5, 1, 0.5, 0.3 and 0.2 ml. Further, a decrease of PEI content to 0.1 ml and below transformed the rod-shape morphology of FeOOH to a spindle shaped structure of length above 100 nm.
Fe3O4 NRs were synthesized as follows: 500 mg of FeOOH nanorods and 25 mmol of oleylamine were taken in a three necked round bottom flask. Under a nitrogen atmosphere, the solution was heated to 200 °C for 4 h. The final product was subjected to magnetic separation and washed with a mixture of hexane and acetone several times to remove any uncoordi- nated amine molecules. The details of the synthesis approach are depicted in Scheme 1. The morphology of NRs was retained even after the reduction at 200 °C.","",,,,"",,"","",,"","Fe3O4","","TEM","200","",,"50","8","8","50","Rod","","","",,,,,"","","","",,,,,,,,,,"300","40","58",,,,,"",,,,,"","","",,,,,"","","",,,,,"","",,"3",,"427",,,,"","",,"",,,,,,
,"https://doi.org/10.1039/C5NR00055F","","","Fe3O4","PEI","","","95",,"The rod-shaped FeOOH nanostructure was prepared by hydro- lysis of FeCl3 aqueous solution. In a typical synthesis of 70 nm length FeOOH NRs, 20 mmol of FeCl3·6H2O was added into a round-bottom flask containing 100 ml of deionized water with 0.2 ml polyethyleneimine (PEI). The reaction mixture was heated at 80 °C under magnetic stirring for 2 h to obtain a uniform rod-shaped FeOOH nanostructure. The precipitate was separated by centrifugation and washed several times with deionized water and ethanol. The length of NRs is controlled from 25 to 70 nm by varying the PEI content to be 2, 1.5, 1, 0.5, 0.3 and 0.2 ml. Further, a decrease of PEI content to 0.1 ml and below transformed the rod-shape morphology of FeOOH to a spindle shaped structure of length above 100 nm.
Fe3O4 NRs were synthesized as follows: 500 mg of FeOOH nanorods and 25 mmol of oleylamine were taken in a three necked round bottom flask. Under a nitrogen atmosphere, the solution was heated to 200 °C for 4 h. The final product was subjected to magnetic separation and washed with a mixture of hexane and acetone several times to remove any uncoordi- nated amine molecules. The details of the synthesis approach are depicted in Scheme 1. The morphology of NRs was retained even after the reduction at 200 °C.","",,,,"",,"","",,"","Fe3O4","","TEM","200","",,"60","10","10","60","Rod","","","",,,,,"","","","",,,,,,,,,,"300","40","63",,,,,"",,,,,"","","",,,,,"","","",,,,,"","",,"3",,"545",,,,"","",,"",,,,,,
,"https://doi.org/10.1039/C5NR00055F","","","Fe3O4","PEI","","","105",,"The rod-shaped FeOOH nanostructure was prepared by hydro- lysis of FeCl3 aqueous solution. In a typical synthesis of 70 nm length FeOOH NRs, 20 mmol of FeCl3·6H2O was added into a round-bottom flask containing 100 ml of deionized water with 0.2 ml polyethyleneimine (PEI). The reaction mixture was heated at 80 °C under magnetic stirring for 2 h to obtain a uniform rod-shaped FeOOH nanostructure. The precipitate was separated by centrifugation and washed several times with deionized water and ethanol. The length of NRs is controlled from 25 to 70 nm by varying the PEI content to be 2, 1.5, 1, 0.5, 0.3 and 0.2 ml. Further, a decrease of PEI content to 0.1 ml and below transformed the rod-shape morphology of FeOOH to a spindle shaped structure of length above 100 nm.
Fe3O4 NRs were synthesized as follows: 500 mg of FeOOH nanorods and 25 mmol of oleylamine were taken in a three necked round bottom flask. Under a nitrogen atmosphere, the solution was heated to 200 °C for 4 h. The final product was subjected to magnetic separation and washed with a mixture of hexane and acetone several times to remove any uncoordi- nated amine molecules. The details of the synthesis approach are depicted in Scheme 1. The morphology of NRs was retained even after the reduction at 200 °C.","",,,,"",,"","",,"","Fe3O4","","TEM","200","",,"70","12","12","70","Rod","","","",,,,,"","","","",,,,,,,,,,"300","40","66",,,,,"",,,,,"","","",,,,,"","","",,,,,"","",,"3",,"608",,,,"","",,"",,,,,,
,"https://doi.org/10.1039/C5NR00055F","","","Fe3O4","PEI","","","35",,"Uniform Fe3O4 nanoparticles (σ ≤ 15%) were prepared using our previously published protocol.32 In a typical synthesis of 6 nm Fe3O4 nanoparticles, a mixture of 5 mM of FeCl2 and 25 mM of oleylamine (amine to precursor molar ratio of 5 : 1) was heated at 200 °C under an N2 atmosphere. The size was controlled with a molar ratio of the precursor to amine of 1 : 3 (9 nm) and 1 : 7 (4 nm), respectively. To further increase the particle size above 9 nm, a seed-mediated growth model was utilized.33 For example, the smaller nanoparticles of 6 nm were first mixed (in a different quantity of 100 mg or 150 mg) with more precursor materials and the mixture was heated as per the above procedure to achieve 12 nm and 16 nm Fe3O4 nanoparticles, respectively.

To use these samples as MRI contrast agents, the as prepared Fe3O4 NRs were subjected to surface modification with poly- ethyleneimine (using the ligand exchange approach as depicted in Fig. S1†). 100 mg of the as prepared Fe3O4 NRs were dispersed in 10 mL of toluene and mixed with 10 ml of dimethylformamide (DMF) containing 2 ml of PEI. Under an N2 atmosphere, the mixture was then continuously stirred at 80 °C for 8 h. After the reaction, the final product was sub- jected to magnetic separation and washed with ethanol several times to remove uncoordinated PEI molecules. The functiona- lized nanorods were dispersed in deionized water and taken for phantom MRI imaging. Similarly to NRs, the aqueous sus- pension of the amine coated nanoparticles is also prepared by surface modification with polyethyleneimine (PEI).","",,,,"",,"","",,"","Fe3O4","","TEM","200","",,"4","4","4","4","Sphere","","","",,,,,"","","","",,,,,,,,,,"300","40","56",,,,,"","10","300","200","45","","","",,,,,"","","",,,,,"","",,"3",,"141",,,,"","",,"",,,,,,
,"https://doi.org/10.1039/C5NR00055F","","","Fe3O4","PEI","","","38",,"Uniform Fe3O4 nanoparticles (σ ≤ 15%) were prepared using our previously published protocol.32 In a typical synthesis of 6 nm Fe3O4 nanoparticles, a mixture of 5 mM of FeCl2 and 25 mM of oleylamine (amine to precursor molar ratio of 5 : 1) was heated at 200 °C under an N2 atmosphere. The size was controlled with a molar ratio of the precursor to amine of 1 : 3 (9 nm) and 1 : 7 (4 nm), respectively. To further increase the particle size above 9 nm, a seed-mediated growth model was utilized.33 For example, the smaller nanoparticles of 6 nm were first mixed (in a different quantity of 100 mg or 150 mg) with more precursor materials and the mixture was heated as per the above procedure to achieve 12 nm and 16 nm Fe3O4 nanoparticles, respectively.

To use these samples as MRI contrast agents, the as prepared Fe3O4 NRs were subjected to surface modification with poly- ethyleneimine (using the ligand exchange approach as depicted in Fig. S1†). 100 mg of the as prepared Fe3O4 NRs were dispersed in 10 mL of toluene and mixed with 10 ml of dimethylformamide (DMF) containing 2 ml of PEI. Under an N2 atmosphere, the mixture was then continuously stirred at 80 °C for 8 h. After the reaction, the final product was sub- jected to magnetic separation and washed with ethanol several times to remove uncoordinated PEI molecules. The functiona- lized nanorods were dispersed in deionized water and taken for phantom MRI imaging. Similarly to NRs, the aqueous sus- pension of the amine coated nanoparticles is also prepared by surface modification with polyethyleneimine (PEI).","",,,,"",,"","",,"","Fe3O4","","TEM","200","",,"6","6","6","6","Sphere","","","",,,,,"","","","",,,,,,,,,,"300","40","63",,,,,"","10","300","200","81","","","",,,,,"","","",,,,,"","",,"3",,"185",,,,"","",,"",,,,,,
,"https://doi.org/10.1039/C5NR00055F","","","Fe3O4","PEI","","","41",,"Uniform Fe3O4 nanoparticles (σ ≤ 15%) were prepared using our previously published protocol.32 In a typical synthesis of 6 nm Fe3O4 nanoparticles, a mixture of 5 mM of FeCl2 and 25 mM of oleylamine (amine to precursor molar ratio of 5 : 1) was heated at 200 °C under an N2 atmosphere. The size was controlled with a molar ratio of the precursor to amine of 1 : 3 (9 nm) and 1 : 7 (4 nm), respectively. To further increase the particle size above 9 nm, a seed-mediated growth model was utilized.33 For example, the smaller nanoparticles of 6 nm were first mixed (in a different quantity of 100 mg or 150 mg) with more precursor materials and the mixture was heated as per the above procedure to achieve 12 nm and 16 nm Fe3O4 nanoparticles, respectively.

To use these samples as MRI contrast agents, the as prepared Fe3O4 NRs were subjected to surface modification with poly- ethyleneimine (using the ligand exchange approach as depicted in Fig. S1†). 100 mg of the as prepared Fe3O4 NRs were dispersed in 10 mL of toluene and mixed with 10 ml of dimethylformamide (DMF) containing 2 ml of PEI. Under an N2 atmosphere, the mixture was then continuously stirred at 80 °C for 8 h. After the reaction, the final product was sub- jected to magnetic separation and washed with ethanol several times to remove uncoordinated PEI molecules. The functiona- lized nanorods were dispersed in deionized water and taken for phantom MRI imaging. Similarly to NRs, the aqueous sus- pension of the amine coated nanoparticles is also prepared by surface modification with polyethyleneimine (PEI).","",,,,"",,"","",,"","Fe3O4","","TEM","200","",,"9","9","9","9","Sphere","","","",,,,,"","","","",,,,,,,,,,"300","40","70",,,,,"","10","300","200","121","","","",,,,,"","","",,,,,"","",,"3",,"218",,,,"","",,"",,,,,,
,"https://doi.org/10.1039/C5NR00055F","","","Fe3O4","PEI","","","44",,"Uniform Fe3O4 nanoparticles (σ ≤ 15%) were prepared using our previously published protocol.32 In a typical synthesis of 6 nm Fe3O4 nanoparticles, a mixture of 5 mM of FeCl2 and 25 mM of oleylamine (amine to precursor molar ratio of 5 : 1) was heated at 200 °C under an N2 atmosphere. The size was controlled with a molar ratio of the precursor to amine of 1 : 3 (9 nm) and 1 : 7 (4 nm), respectively. To further increase the particle size above 9 nm, a seed-mediated growth model was utilized.33 For example, the smaller nanoparticles of 6 nm were first mixed (in a different quantity of 100 mg or 150 mg) with more precursor materials and the mixture was heated as per the above procedure to achieve 12 nm and 16 nm Fe3O4 nanoparticles, respectively.

To use these samples as MRI contrast agents, the as prepared Fe3O4 NRs were subjected to surface modification with poly- ethyleneimine (using the ligand exchange approach as depicted in Fig. S1†). 100 mg of the as prepared Fe3O4 NRs were dispersed in 10 mL of toluene and mixed with 10 ml of dimethylformamide (DMF) containing 2 ml of PEI. Under an N2 atmosphere, the mixture was then continuously stirred at 80 °C for 8 h. After the reaction, the final product was sub- jected to magnetic separation and washed with ethanol several times to remove uncoordinated PEI molecules. The functiona- lized nanorods were dispersed in deionized water and taken for phantom MRI imaging. Similarly to NRs, the aqueous sus- pension of the amine coated nanoparticles is also prepared by surface modification with polyethyleneimine (PEI).","",,,,"",,"","",,"","Fe3O4","","TEM","200","",,"12","12","12","12","Sphere","","","",,,,,"","","","",,,,,,,,,,"300","40","78",,,,,"","10","300","200","156","","","",,,,,"","","",,,,,"","",,"3",,"249",,,,"","",,"",,,,,,
,"https://doi.org/10.1039/C5NR00055F","","","Fe3O4","PEI","","","48",,"Uniform Fe3O4 nanoparticles (σ ≤ 15%) were prepared using our previously published protocol.32 In a typical synthesis of 6 nm Fe3O4 nanoparticles, a mixture of 5 mM of FeCl2 and 25 mM of oleylamine (amine to precursor molar ratio of 5 : 1) was heated at 200 °C under an N2 atmosphere. The size was controlled with a molar ratio of the precursor to amine of 1 : 3 (9 nm) and 1 : 7 (4 nm), respectively. To further increase the particle size above 9 nm, a seed-mediated growth model was utilized.33 For example, the smaller nanoparticles of 6 nm were first mixed (in a different quantity of 100 mg or 150 mg) with more precursor materials and the mixture was heated as per the above procedure to achieve 12 nm and 16 nm Fe3O4 nanoparticles, respectively.

To use these samples as MRI contrast agents, the as prepared Fe3O4 NRs were subjected to surface modification with poly- ethyleneimine (using the ligand exchange approach as depicted in Fig. S1†). 100 mg of the as prepared Fe3O4 NRs were dispersed in 10 mL of toluene and mixed with 10 ml of dimethylformamide (DMF) containing 2 ml of PEI. Under an N2 atmosphere, the mixture was then continuously stirred at 80 °C for 8 h. After the reaction, the final product was sub- jected to magnetic separation and washed with ethanol several times to remove uncoordinated PEI molecules. The functiona- lized nanorods were dispersed in deionized water and taken for phantom MRI imaging. Similarly to NRs, the aqueous sus- pension of the amine coated nanoparticles is also prepared by surface modification with polyethyleneimine (PEI).","",,,,"",,"","",,"","Fe3O4","","TEM","200","",,"16","16","16","16","Sphere","","","",,,,,"","","","",,,,,,,,,,"300","40","83",,,,,"","10","300","200","240","","","",,,,,"","","",,,,,"","",,"3",,"297",,,,"","",,"",,,,,,
